Repository: Prisci-Constructions/prisciconstructions.github.io

# prisciconstructions.github.io
Official GitHub organization for Prisci Constructions. Company website, portfolio, and digital projects.

File: knowledge/basement-leakage-guide.html
Basement Leakage Guide — Causes, Diagnosis & Treatment | Prisci Constructions

PRISCI
CONSTRUCTIONS

About

  Services

  Knowledge

  Projects

  Process

  Get a Quote

Home
  ›
  Knowledge Center
  ›
  Basement Leakage Guide

Waterproofing
  Basement Leakage — Causes, Diagnosis, and Treatment

Water entry in basements is rarely a single problem — it is a combination of hydrostatic pressure, capillary forces, and poorly sealed construction joints acting together. Understanding which mechanism is dominant in your structure is the first step to choosing a system that will actually hold. This guide covers the physics, the diagnostics, and the three treatment paths used in Hyderabad's red-laterite water-table conditions.

9 min read
  ·
  Waterproofing
  ·
  By Prisci Engineering Team

1. How Water Enters a Basement

Basement leakage is almost never one mechanism in isolation. In practice, three distinct entry pathways operate simultaneously, and an effective treatment must address all of them.

Hydrostatic Pressure Through Cracks

When the water table rises above the base of the basement slab, it exerts direct hydraulic pressure on the structure. Any crack — even one as fine as 0.1 mm — becomes a conduit. Water at pressure does not seep slowly; it flows actively, particularly at structural cracks, settlement cracks, and shrinkage cracks that penetrate the full thickness of the wall or slab. This is the most visually dramatic failure mode: water runs in streams, pools on the floor, and worsens acutely during and immediately after heavy rain.

Capillary Absorption Through Porous Concrete

Concrete is not a homogeneous solid. It contains a network of microscopic capillary pores — voids left by excess mixing water that evaporated during curing. These pores can pull water inward against gravity through surface tension (capillary rise). In a typical M20 concrete mix with a water-cement ratio of 0.5, capillary pore diameters range from 0.01 to 10 microns and can sustain a capillary rise of 100–200 mm above the free water surface. The result is widespread damp patches, efflorescence (white salt deposits), and a persistent musty odour even when no active crack is visible.

Through Construction Joints

The interface between the base slab and the retaining wall is poured at different times, creating a cold joint. Unless this joint is explicitly waterproofed during construction — typically with a swelling waterstop or hydrophilic strip — it remains the weakest point in the structure. Similarly, construction joints between wall lifts, pipe penetrations, and column bases are common failure locations. In older Hyderabad buildings built before IS 3370 (Part 2) amendments mandated joint detailing, these joints are frequently untreated and become the primary entry point within five to ten years.

Diagnostic Tip

  Before specifying a treatment, trace each wet patch back to its source during a heavy rain event. A streak starting at a specific elevation almost always indicates a construction joint or crack at that level. Uniform dampness across a large wall area without streaking is usually capillary ingress through the body of the concrete.

2. Hydrostatic Pressure — The Hidden Force

Hyderabad's geology adds a specific complication. The city sits on Deccan basalt and red laterite soil, both of which have moderate to low permeability but high water retention. During the south-west monsoon (June–September), the shallow water table — which may sit 8–10 m below ground level in the dry season — can rise by 3–4 m in red laterite zones around Kondapur, Gachibowli, Miyapur, and Uppal. In low-lying areas near Hussain Sagar and along old drainage channels, seasonal rise can exceed 5 m.

The hydrostatic head this creates is calculated from basic fluid mechanics:

P = ρgh, where ρ is water density (1,000 kg/m³), g is gravitational acceleration (9.81 m/s²), and h is the vertical height of the water column above the point being considered.

  A water head of 1 m produces a pressure of approximately 9.81 kPa (0.10 bar).

  A water head of 2 m — common in Hyderabad basements after monsoon — produces 19.6 kPa (0.20 bar).

  A water head of 4 m at a deep basement base produces 39.2 kPa (0.40 bar) — enough to push water through cracks as fine as 0.3 mm at measurable flow rates.

This is why surface-applied coatings that rely only on adhesive bond consistently fail in basements. The coating is being asked to resist a continuous hydraulic load with only its bond strength to a substrate. The moment the bond degrades — due to substrate moisture, temperature cycling, or micro-cracking — the coating delaminates and the leak resumes, often worse than before.

Critical Warning

  Never apply a standard waterproof paint or acrylic coating over an active basement leak. These products have no resistance to positive hydrostatic pressure. The water will delaminate the coating within one to two monsoon cycles, and the disbonded coating will then prevent any proper treatment from bonding to the substrate later — turning a straightforward repair into a costly remediation.

3. Positive-Side vs. Negative-Side Waterproofing

Every basement waterproofing strategy is classified by which face of the structure the treatment is applied to relative to the direction of water pressure.

Positive-Side (Exterior) Treatment

Positive-side waterproofing is applied to the face of the wall or slab that faces the soil — the side from which water is coming. This is the preferred engineering approach because the membrane or coating is bonded to the substrate, and the hydrostatic pressure pushes it into the concrete rather than pulling it away. Positive-side systems include external sheet membranes, liquid-applied polyurethane or bituminous coatings, and bentonite composite panels.

The limitation is access. For a new basement, positive-side treatment is applied during construction before backfilling — straightforward and cost-effective. For an existing basement that already has leakage, achieving positive-side access requires excavating alongside the foundation walls, which in a built-up urban site — the norm in Hyderabad — involves underpinning adjacent structures, traffic management, and substantial civil costs. It is rarely viable as a remedial option.

Negative-Side (Interior) Treatment

Negative-side waterproofing is applied to the interior face of the wall or slab — the side opposite to water pressure. This is the practical approach for all remedial basement work because it requires no excavation. However, it works against hydrostatic pressure, which means the treatment must develop sufficient mechanical bond and rigidity to resist being pushed off the wall by the water behind it.

Not all negative-side systems are equal in this respect. Standard cementitious coatings applied in thin coats (under 3 mm) are vulnerable to delamination under sustained hydrostatic head. The two systems that perform reliably on the negative side are crystalline treatments (which become integral to the concrete matrix) and mechanically-fixed cavity drain systems (which do not attempt to block the water at all, but manage it).

4. System 1 — Crystalline Treatment

Crystalline waterproofing is a cement-based product that contains reactive silicates, aluminium compounds, and active chemicals. When applied to damp concrete and exposed to water, these chemicals dissolve and migrate inward through the capillary network of the concrete by osmotic pressure.

The Chemistry

Inside the concrete pores, the active chemicals react with calcium hydroxide (Ca(OH)₂) — a by-product of cement hydration that is present throughout the concrete matrix — and with moisture to form insoluble calcium silicate hydrate (CSH) crystals. These crystals grow within the capillary pores and hairline cracks, progressively filling them and blocking water pathways. The reaction is:

Active silicates + Ca(OH)₂ + H₂O → Calcium silicate hydrate crystals (C-S-H)

  Crystal growth depth: 50–200 mm in good-quality concrete over 28 days

  Self-sealing capacity: hairline cracks up to 0.4 mm width under IS 2645 (Specification for Integral Cement Waterproofing Compounds)

Critically, because the crystals form within the concrete rather than on its surface, the waterproofing cannot delaminate. It is not a coating — it becomes part of the concrete. This makes crystalline systems uniquely suited to negative-side application under hydrostatic pressure.

Application Protocol

Surface preparation: Concrete must be structurally sound. All cracks wider than 0.4 mm are routed and filled with a fast-setting hydraulic cement or crystalline plug before treatment. Honeycombed sections are cut out and restored with polymer-modified mortar.

  Pre-wetting: Surface is saturated with clean water (SSD — saturated surface dry condition) to promote inward migration of the active chemicals.

  Slurry coat: Crystalline product is mixed to a slurry consistency (approximately 0.4 L water per kg of product) and applied by stiff-bristle brush in two coats — first coat horizontal, second coat vertical — at a rate of 0.8–1.2 kg/m² per coat.

  Curing: Surface is misted with water 2–3 times daily for 3 days to maintain moisture and sustain the crystallisation reaction. Do not cure with membrane curing compound.

  Re-treatment: If leakage does not fully arrest within 7 days, a third coat is applied to active areas.

IS Standard Note

  Crystalline waterproofing compounds for use in water-retaining structures must conform to IS 2645. When specifying crystalline products for potable water tanks or basements adjacent to water sumps, verify the product carries a WRAS (Water Regulations Advisory Scheme) or equivalent certification confirming it is non-toxic to water.

Limitations

Requires concrete with sufficient Ca(OH)₂ reserve — highly carbonated old concrete may give reduced performance.

  Not effective on masonry, brick, or stone substrates.

  Active structural cracks (moving cracks) must be mechanically sealed before crystalline treatment; crystalline alone cannot bridge live movement.

5. System 2 — Cementitious Tanking

Cementitious tanking refers to the application of a rigid, polymer-modified cement-based coating to the interior surfaces of the basement to form a continuous waterproof barrier. Unlike standard cement plaster, tanking compounds include polymer additives (SBR — styrene-butadiene rubber, or acrylic) that increase flexibility, reduce permeability, and improve adhesion.

Critical Detail — The Key Groove

The most important — and most commonly omitted — detail in cementitious tanking is the key groove at the slab-wall junction. This construction joint is the highest-risk leakage point. The correct procedure is:

Chase a groove into the base slab approximately 25 mm wide × 25 mm deep, running continuously around the perimeter of the basement at the wall-floor junction.

  Pack this groove with a fast-setting hydraulic cement or crystalline repair mortar, pressing firmly into the joint to form a cove fillet.

  Allow to set fully before applying the tanking coat over and beyond it, extending 150 mm onto both the floor slab and the wall to bridge the junction.

Omitting this step and simply painting the tanking compound over a clean junction is one of the most common causes of rapid failure. The joint opens under thermal movement, the coating bridges it in tension, and within two to three years the coating cracks at precisely this point.

Application Sequence

Surface preparation: Remove all loose material, laitance, and paint. Wire-brush or shot-blast to achieve a CSP (Concrete Surface Profile) of 2–3. Cracks are treated as per Section 7.

  Pre-wetting: Dampen surface to SSD. Ponding water must be removed.

  First coat: Apply polymer-modified tanking slurry at 1.0–1.5 kg/m², ensuring full coverage into all pores and surface irregularities. Work into the surface with a stiff brush — do not apply by roller alone.

  Second coat: Apply perpendicular to the first coat after the first coat has reached initial set (typically 3–6 hours). Minimum total dry film thickness: 2–3 mm.

  Third coat (high-head applications): Where the water head exceeds 3 m or leakage was severe, a third coat is recommended to achieve 4–5 mm total thickness.

  Curing: Mist-cure for 3 days. Protect from direct sunlight and strong wind during curing.

  Protection: In trafficable areas, apply a 25–50 mm sand-cement screed over the tanking coat before use to protect the membrane from point loads and abrasion.

6. System 3 — Cavity Drain (Managed Approach)

When a basement has severe, multi-point leakage, structurally compromised concrete that cannot accept a bonded coating, or when the client requires a guaranteed dry interior with zero risk of residual seepage, the cavity drain system offers a fundamentally different philosophy: manage the water rather than block it.

How It Works

A cavity drain system consists of a HDPE (high-density polyethylene) dimple membrane fixed to the interior face of the basement walls and floor with mechanical fixings and a perimeter batten detail. The dimples — typically 7–10 mm high — create a continuous air gap between the membrane and the structural concrete. Water that penetrates the concrete is no longer in contact with the interior space; instead, it runs down the back face of the membrane and collects in a perimeter drainage channel at the base of the wall.

This channel directs water to a sump chamber located at the lowest point of the basement. An automatic submersible sump pump — typically a 400 W dual-pump unit with a level switch and battery backup — discharges the collected water to the surface drain or storm drain. The system is designed so that even if the water table rises significantly, the pump can evacuate the collected water faster than it ingresses, maintaining a dry interior.

Pressure Relief — Why It Works Where Others Fail

The key insight is that a cavity drain system never tries to build up resistance against hydrostatic pressure. Instead, it relieves the pressure. The water finds a path through the concrete but is intercepted before reaching the habitable space. This means the system performance is not degraded by high water tables, concrete quality, or the presence of multiple cracks — all of which would defeat a bonded coating system.

When to Specify a Cavity Drain System

Basements with active inflow from multiple crack locations or through-slab seepage that cannot be individually sealed

  Structures where excavating for positive-side access is not feasible

  Where concrete quality is too poor (low cover, honeycombing, carbonation) to guarantee bond of a tanking coat

  Commercial or residential basement conversions where a fully guaranteed dry environment is the contractual requirement

  Grade 3 waterproofing per BS 8102 (Controlled Environment — no water penetration permitted)

Maintenance

Sump pump inspection should be carried out annually before the monsoon season. The pump float switch and backup battery are tested; the sump is cleaned of silt. The drainage channel is flushed. When maintained correctly, cavity drain systems have a design life in excess of 25 years.

7. Emergency Measures for Active Leaks

Before any of the three primary systems above can be installed, active water ingress — running or dripping water under pressure — must be arrested. Attempting to apply tanking or crystalline slurry over an actively flowing leak will result in the product being washed away before it can set.

Fast-Setting Hydraulic Cement

For active drips and trickles through cracks or pinholes, fast-setting hydraulic cement (also called plugging cement or hydraulic stop) is mixed to a stiff dough consistency and pressed firmly into the wet crack, held in place by hand pressure for 3–5 minutes until initial set occurs. These products are formulated to set in 1–3 minutes even in the presence of flowing water. The set time can be adjusted by varying the water-powder ratio — a stiffer mix sets faster. Working in small portions of 50–100 g at a time is essential because the material begins to heat up rapidly as it sets.

Crystalline Plugs

For larger cracks with significant flow, the crack is first chased to a V-section (minimum 20 mm wide × 20 mm deep) along its length using an angle grinder. The chase is packed with crystalline repair mortar — a stiffer formulation of the crystalline waterproofing system — in layers, tamping firmly. The crystalline chemistry ensures that even after initial set, the material continues to react and progressively seal residual micro-seepage pathways. This is the preferred method for construction joint repairs.

Injection Grouting

For cracks with high-volume flow or for joints that are inaccessible by surface application, polyurethane injection grouting is used. Injection ports (packers) are drilled into the crack at 150–200 mm centres at 45° angles to intersect the crack plane. A low-viscosity, hydrophilic polyurethane resin is injected under pressure (typically 3–5 bar). When the resin contacts water inside the crack, it reacts and expands rapidly to 20–40 times its original volume, filling the crack and forming a flexible, waterproof foam. Once all ports show resin emergence, injection is stopped and the ports are sealed.

PU grouting can arrest very high-flow leaks that are impractical to stop by surface-applied methods. For cracks requiring a rigid, structural seal (rather than a flexible one), epoxy injection is used instead — see our separate guide on PU Grouting for a full comparison.

System Comparison

  The table below summarises the three primary remedial systems and their key selection criteria.

System	Side Applied	Water-Head Resistance	Design Life	Best Suited For	

Crystalline Treatment	Negative (interior)	Up to 5 bar (50 m head)	Life of structure	Sound concrete with capillary ingress and hairline cracks; water-retaining structures; IS 2645 applications	

Cementitious Tanking	Negative (interior) or Positive	Up to 5–7 bar (polymer-modified, 3+ coats)	15–25 years	Moderate leakage; basements, lift pits, water tanks; new construction or early remediation	

Cavity Drain + Sump	Interior (not bonded)	Unlimited — pressure relief principle	25+ years (pump: 10–15 years)	Severe multi-point leakage; poor-quality concrete; Grade 3 dry environment; guaranteed results required	

In This Article

How Water Enters a Basement

  Hydrostatic Pressure — The Hidden Force

  Positive-Side vs. Negative-Side

  System 1 — Crystalline Treatment

  System 2 — Cementitious Tanking

  System 3 — Cavity Drain

  Emergency Measures for Active Leaks

Dealing with a wet basement? Our engineers diagnose the entry mechanism before recommending a system.

  Get a Free Assessment

Related Articles

Waterproofing

  Why Waterproofing Fails

  The five root causes behind every failed treatment — wrong system, bad prep, and skipped details.

Waterproofing

  PU Grouting — A Complete Guide

  Polyurethane injection vs. epoxy: when to use each, how the process works, and expected results.

Diagnostics

  Moisture Testing in Buildings

  Instruments used to find hidden moisture — from pin meters to relative humidity probes — and what the readings mean.

© 2025 Prisci Constructions · Hyderabad ·
  Get a Free Consultation

File: knowledge/carbonation.html
Carbonation of Concrete — The Silent Threat to Building Durability | Prisci Constructions

PRISCI
CONSTRUCTIONS

About

  Services

  Knowledge

  Projects

  Process

  Get a Quote

Home
  ›
  Knowledge Center
  ›
  Carbonation of Concrete

Structural Rehabilitation
  Carbonation of Concrete — The Silent Threat to Building Durability

Atmospheric CO₂ slowly neutralises the alkaline environment that keeps rebar passive. By the time rust stains or spalling appear, significant chemical damage has already occurred deep inside the concrete cover. Understanding carbonation — how it progresses, how to measure it, and how to stop it — is the foundation of any intelligent structural maintenance programme.

Structural Rehabilitation
  ·
  8 min read
  ·
  Prisci Constructions Engineering Team

1. What Is Carbonation?

Carbonation is a chemical process in which carbon dioxide (CO₂) from the surrounding atmosphere diffuses through the pore network of hardened concrete and reacts with the alkaline compounds present in the cement paste. The end result is a progressive reduction in the concrete's internal pH — from the strongly alkaline level of approximately 12.5 found in fresh, sound concrete down to values below 9 in fully carbonated zones.

This pH drop is the critical event. At high pH, a tightly adherent, invisible layer of iron oxides forms on the surface of embedded steel reinforcement — the so-called passive oxide film. This film is thermodynamically stable in the alkaline environment of good concrete and acts as an impermeable barrier against further corrosion. Once carbonation reduces the pH below 9, that film becomes unstable and breaks down. With moisture and oxygen present, active corrosion of the rebar begins.

What makes carbonation particularly insidious is its invisibility. Unlike a roof leak that announces itself through staining or a spall that falls from a beam, carbonation leaves no external trace until the rebar begins to rust and expand — at which point the concrete cover cracks from within and the damage is already advanced.

2. The Chemistry — How It Destroys Concrete

Fresh Portland cement concrete contains significant quantities of calcium hydroxide (Ca(OH)₂), commonly called portlandite, as a by-product of cement hydration. This compound is responsible for the concrete's high alkalinity. When CO₂ from the atmosphere dissolves into the water held within the concrete's pore system, it forms carbonic acid (H₂CO₃), which then reacts with calcium hydroxide:

CO₂ + H₂O → H₂CO₃

  H₂CO₃ + Ca(OH)₂ → CaCO₃ + 2H₂O

The calcium carbonate (CaCO₃) produced is relatively insoluble and precipitates within the pore structure. In early stages this can actually reduce porosity slightly — which is why buildings in the first few years of carbonation show no outward distress. However, the steady consumption of the calcium hydroxide reserve progressively depletes the alkaline buffer. Once all available Ca(OH)₂ in a zone has been consumed, the pH drops sharply.

Carbonation also reacts with calcium silicate hydrate (CSH) gel — the primary binding phase in concrete — reducing it to silica gel and CaCO₃. This reaction increases drying shrinkage and microcracking in heavily carbonated zones, which in turn creates additional pathways for CO₂ and moisture ingress, accelerating the process further.

The rate at which the carbonation front advances into concrete follows a square-root-of-time (√t) law: carbonation depth is proportional to the square root of exposure time. In practical terms, a concrete element with 20 mm of cover in a moderate exposure environment may take approximately 25 years to reach the rebar under normal conditions. However, that same element with lower cement content or a higher water/cement ratio may carbonise to 20 mm in as few as 10–15 years.

3. Factors That Accelerate Carbonation

Several mix and exposure parameters govern how quickly the carbonation front advances:

Low cement content: Less Ca(OH)₂ reserve means the alkaline buffer is depleted faster. Lean mixes (below M20 grade) are particularly susceptible.

  High water/cement (w/c) ratio: Excess water creates a coarser, more connected pore system that permits rapid CO₂ diffusion. Every increase of 0.1 in w/c ratio roughly doubles the diffusion coefficient.

  Poor compaction: Honeycombing, air voids, and segregation leave open channels that bypass the cement paste matrix entirely, allowing CO₂ to reach depth far faster than in well-compacted concrete.

  Uncoated external surfaces: Direct exposure to ambient air at CO₂ concentrations of 0.04% (outdoor) or 0.1–0.3% (enclosed or urban spaces) is the primary driver. An uncoated RCC column face carbonates several times faster than a protected one.

  Wet-dry cycling: Carbonation is fastest at intermediate relative humidity (RH) of 50–70%. Fully saturated concrete blocks CO₂ diffusion; completely dry concrete has insufficient pore water for the reaction. Repeated wet-dry cycling — common in Hyderabad through monsoon and summer seasons — keeps the concrete alternating through the optimal carbonation range, accelerating net progress.

  Thin or inadequate cover: IS 456 specifies minimum cover depths of 25 mm to 75 mm depending on exposure class. Where construction tolerances were not maintained, actual cover may be 10–15 mm, dramatically shortening the time to rebar.

Warning

  Carbonation is completely invisible. A building can look structurally sound — no cracks, no rust stains, no spalling — while the carbonation front is already at or past the rebar depth. By the time visible deterioration appears, corrosion has typically been active for years and the structural cross-section of the rebar is already reduced.

4. Measuring Carbonation Depth

Before any remedial strategy can be designed, the actual carbonation depth must be established. A reliable measurement tells you whether carbonation has reached the rebar level, how much residual concrete cover remains uncarbonated, and how urgently intervention is required.

The standard field method involves drilling a core from the concrete element — or, where cores are not practical, using a cold chisel and hammer to expose a fresh fracture face — and immediately applying a chemical indicator to the freshly exposed surface. The most widely used indicator is phenolphthalein solution.

Exposure Condition	Carbonation Rate (mm/√yr)	Expected Time to 25 mm Cover	

Indoor / Sheltered (low CO₂, RH 40–60%)	1 – 2 mm/√yr	156 – 625 years	

Sheltered External — no direct rain (RH 60–75%)	3 – 5 mm/√yr	25 – 70 years	

Exposed External — rain + sun cycling	5 – 8 mm/√yr	10 – 25 years	

Urban / Industrial (elevated CO₂, wet-dry cycling)	8 – 12 mm/√yr	4 – 10 years	

Lean mix, high w/c, poor compaction — any exposure	12 – 20 mm/√yr	1.5 – 4 years	

Rates are indicative ranges for IS 456 M20–M30 concrete at typical Indian ambient CO₂ levels. Actual rates depend on cement type, w/c ratio, and compaction quality.

5. The Phenolphthalein Test

The phenolphthalein test is the standard, low-cost field method for assessing carbonation depth. It is specified in RILEM recommendations and referenced in the repair guidelines of IS 9537. The test exploits the pH-sensitive colour change of phenolphthalein indicator: it remains colourless at pH below 9 and turns a distinct purple-pink at pH above 9.5.

Tip — Always Test Before You Repair

  Never proceed to concrete repair without first carrying out a phenolphthalein test on freshly broken or drilled surfaces across multiple locations on the element. The test costs almost nothing and takes minutes, but it determines whether you need a coating only, a partial repair, or a full spall repair with rebar treatment — choices that differ significantly in cost and scope.

Test Procedure

Prepare a 1% phenolphthalein solution in ethanol (1 g phenolphthalein dissolved in 100 ml of 70% ethanol).

  Drill a core or break out a section of concrete to expose a fresh, uncontaminated cross-section. The surface must not be wetted with water before testing.

  Spray or brush the indicator solution onto the freshly exposed face immediately after exposure.

  Observe within 30–60 seconds. The carbonated zone (low pH) remains colourless. The uncarbonated zone (high pH) turns bright purple-pink.

  Measure the depth of the colourless zone from the concrete surface to the colour-change boundary using a steel rule. Record multiple measurements across the exposed face.

  Compare the measured carbonation depth against the actual cover depth to rebar (determined by a cover meter or by careful chipping).

Interpreting Results

Carbonation depth < rebar cover depth: The passive film on the rebar is still intact. Intervention is preventive — apply an anti-carbonation coating to halt further progress before the front reaches the steel.

  Carbonation depth at rebar cover depth: Corrosion risk is high. A half-cell potential survey or visual inspection after selective breaking-out is warranted to determine whether active corrosion has initiated.

  Carbonation depth beyond rebar cover depth: Active corrosion is likely, particularly in areas with moisture exposure. Full assessment and repair is required — coating alone is insufficient.

6. Treatment Options

The appropriate treatment depends on whether corrosion has initiated and how advanced the deterioration is. Two distinct scenarios require different responses:

Scenario A — Rebar Not Yet Corroded (Preventive / Early Intervention)

Where the phenolphthalein test shows carbonation has not yet reached the rebar level, or has just reached it but visual and electrochemical assessment confirms no active corrosion, the intervention is straightforward: apply an anti-carbonation coating to the exterior concrete surface. This creates a physical barrier that stops further CO₂ diffusion into the concrete, halting the advance of the carbonation front.

Surface preparation is still critical: all loose material, laitance, and any existing failed coatings must be removed by mechanical means (grinding, blasting, or water jetting) to a minimum ICRI CSP 3 surface profile. The coating must bond to sound, clean concrete to function as a barrier.

Scenario B — Rebar Corroded (Active Deterioration)

Where corrosion is already active, coating alone will trap moisture and corrosion products within the concrete and accelerate deterioration. The correct sequence is:

Break out all carbonated and contaminated concrete to at least 20 mm behind the corroded rebar. Do not leave chloride-contaminated or fully carbonated concrete adjacent to the rebar.

  Clean rebar to bright metal by grit blasting or mechanical wire brushing to SA 2.5 (ISO 8501-1). Apply a rebar primer — zinc-rich epoxy or cement-based passivating mortar — before reinstatement.

  Reinstate concrete cover using a polymer-modified repair mortar (class R3 or R4 per EN 1504-3) that is compatible with the substrate in terms of strength, carbonation resistance, and thermal movement.

  Apply an anti-carbonation coating over the entire element — including repaired and unrepaired surfaces — to unify protection and prevent future re-carbonation.

7. Anti-Carbonation Coatings — How They Work

Anti-carbonation coatings are polymeric films — typically elastomeric acrylic or polyurethane systems — applied to concrete surfaces to create a CO₂-diffusion barrier. Their effectiveness is expressed through the equivalent air-layer thickness (SD value), defined as the thickness of air that would offer the same diffusion resistance to CO₂ as the coating.

A good anti-carbonation coating should have an SD value for CO₂ diffusion of 50 to 100 metres. To put this in context: 100 m SD value means the coating offers the same CO₂ resistance as 100 metres of still air — equivalent to roughly 500 mm of dense concrete at typical diffusion coefficients. Even at 50 m SD, the coating extends the carbonation-free service life of the cover concrete by several decades.

Key Performance Requirements

CO₂ diffusion resistance: SD (CO₂) ≥ 50 m, tested per EN ISO 1062-6.

  Crack-bridging ability: Minimum 0.2 mm crack bridging at –10°C (Class A2 per EN 1062-7). Elastomeric systems maintain flexibility at low temperatures, spanning hairline cracks that would otherwise become CO₂ entry points.

  Water vapour permeability: SD (H₂O) should ideally be < 4 m — the coating must resist liquid water and CO₂ while allowing water vapour to escape, to prevent blistering and delamination.

  Adhesion: Pull-off strength ≥ 1.5 MPa on prepared concrete substrate.

  UV resistance: External-grade acrylic or PU finishes with UV stabilisers; colour stability over 10+ year service life.

Application and Service Life

Anti-carbonation coatings are typically applied in two or three coats to achieve the specified dry film thickness (DFT) — usually 150 to 300 microns total. Application by airless spray or brush on properly prepared surfaces ensures consistent film build. The coating should be reapplied or renewed every 10 to 12 years, depending on exposure severity and visible condition — chalking, micro-cracking, or loss of elasticity are the signs that renewal is due.

A properly specified and maintained anti-carbonation coating is one of the most cost-effective protective investments available for an RCC building. Applied at the right time — before rebar corrosion initiates — it eliminates the need for costly spall repairs and structural intervention for the foreseeable life of the structure.

In This Article

What Is Carbonation?

  The Chemistry — How It Destroys Concrete

  Factors That Accelerate Carbonation

  Measuring Carbonation Depth

  The Phenolphthalein Test

  Treatment Options

  Anti-Carbonation Coatings — How They Work

Suspect carbonation in your building? We carry out phenolphthalein testing and carbonation surveys across Hyderabad.

  Request an Assessment

Related Articles

Structural Rehabilitation

  Rebar Corrosion in Buildings

  The mechanism behind rusting steel, detection with half-cell potential mapping, and repair strategies.

Structural Rehabilitation

  Concrete Spalling — Causes, Warning Signs, and Repair

  Why chunks of concrete fall off buildings, the early warning signs, and the correct repair sequence.

Structural Rehabilitation

  Concrete Cracks — Classification and Repair

  How to tell a structural crack from a cosmetic one, and the correct repair method for each type.

© 2025 Prisci Constructions · Hyderabad ·
  Get a Free Consultation

Suspect carbonation? Get a phenolphthalein test done.
  Request Inspection

File: knowledge/concrete-cracks.html
Concrete Cracks — Classification, Assessment, and Repair | Prisci Constructions

PRISCI
CONSTRUCTIONS

About

  Services

  Knowledge

  Projects

  Process

  Get a Quote

Home
  ›
  Knowledge Center
  ›
  Concrete Cracks — Classification and Repair

Structural Rehabilitation
  Concrete Cracks — Classification, Assessment, and Repair

Not all cracks are equal. A hairline crack in a partition wall is a cosmetic nuisance;
  a 1.5 mm crack in a beam soffit with rust staining is a structural emergency. This guide
  walks through how to classify what you see, measure it correctly, and match the repair
  method to the crack — not the other way around.

Structural Rehabilitation
  ·
  8 min read
  ·
  Prisci Constructions Engineering Team

1. Why Concrete Cracks

Concrete is strong in compression and weak in tension — its tensile strength is roughly
  one-tenth of its compressive strength. Any mechanism that induces tensile stress in excess
  of this threshold will open a crack. In practice, several distinct mechanisms are
  responsible for the majority of cracks seen in Indian buildings.

Plastic Shrinkage

This occurs in the first few hours after casting, before the concrete has set. If the rate
  of surface evaporation exceeds the rate at which bleed water rises to replace it — a common
  situation on exposed terraces in Hyderabad's summer heat — the surface dries and contracts
  while the interior is still plastic. The result is a pattern of roughly parallel or random
  shallow cracks, typically 1–3 mm deep. They are almost always non-structural but can
  provide a pathway for chloride and carbonation ingress if left unsealed.

Drying Shrinkage

As concrete loses moisture to the surrounding environment over the weeks and months
  following casting, it contracts. Where this contraction is restrained — by adjacent
  elements, by reinforcement, or by the self-weight of the member — tensile stress builds
  until cracking occurs. Drying shrinkage cracks are characterised by their map-cracking or
  crazing pattern on slabs and walls. High water-cement ratios and inadequate curing
  significantly increase shrinkage magnitude.

Thermal Movement

Large concrete elements — particularly long external walls, exposed terraces, and
  bridge decks — expand and contract with daily and seasonal temperature swings. Where
  movement is restrained, stress accumulates at points of weakness, typically at re-entrant
  corners, door and window openings, and construction joints. These cracks are often
  active, meaning they open and close with the seasons.

Structural Overload

When applied loads exceed the design capacity of a member — whether due to increased
  live loading, removal of load-bearing walls, or deterioration reducing the effective
  cross-section — flexural and shear cracks form. Flexural cracks open at right angles to
  the span direction on the tension face. Shear cracks form at approximately 45 degrees near
  the supports. Both are structural and require immediate attention.

Foundation Settlement

Differential settlement — where one part of a foundation sinks more than another — induces
  diagonal and staircase cracks in walls and frames as the structure distorts. The crack
  pattern often points toward the area of greatest settlement. Active settlement cracks
  are particularly serious because the driving mechanism may still be ongoing.

Rebar Corrosion Pressure

When the steel reinforcement embedded in concrete corrodes, the rust products occupy
  a volume approximately 2.5 to 6.5 times greater than the original steel. This expansive
  pressure cracks the concrete cover from the inside — producing longitudinal cracks directly
  above reinforcing bars, followed by delamination and spalling. These cracks are always
  structural in context and indicate an advanced deterioration state.

2. Active vs. Dormant Cracks

Before choosing any repair method, the single most important determination to make is
  whether a crack is active (still moving) or dormant
  (stabilised). Applying the wrong treatment based on this distinction is the most
  common cause of repair failure.

Active Cracks

An active crack is one that continues to change in width — opening, closing, or
  propagating — driven by ongoing thermal movement, live loading, creep, or continuing
  settlement. The defining characteristic is movement over time. Active cracks demand a
  flexible repair system — typically a polyurethane or polysulphide
  sealant — that can accommodate the cyclic deformation without debonding or fracturing.
  Installing a rigid epoxy across an active crack is one of the most reliable ways to
  guarantee a repeat failure: the epoxy will fracture, usually through the body of the
  concrete adjacent to the repair.

Warning

Never inject or fill an active (still-moving) crack with rigid epoxy resin. As the
  crack cycles open and closed under thermal or structural movement, the epoxy — which
  bonds rigidly to both crack faces — will fracture through the surrounding concrete,
  creating a larger defect than the original crack. Active cracks require a flexible
  polyurethane or polysulphide sealant system that can move with the structure.

Dormant Cracks

A dormant crack is one whose cause has ceased and whose width is stable. Settlement
  cracks where the soil has consolidated, shrinkage cracks in mature concrete, and cracks
  from a one-time overload event that has since been resolved are typically dormant.
  Dormant cracks can receive rigid repair systems — epoxy pastes and low-viscosity epoxy
  injection mortars — which restore tensile continuity across the crack plane and, when
  applied correctly, produce a repair zone stronger than the parent concrete.

How to Determine Activity

The definitive method is to install tell-tales (crack monitors) or a Demec gauge and
  record readings over a minimum of four to six weeks, ideally spanning a seasonal
  temperature change. A simpler field check is to apply a brittle lime mortar patch across
  the crack and examine it after 30 days — a re-opened patch confirms activity. Rust
  staining, fresh concrete dust in the crack, and loose edges are also indicators of
  recent movement.

3. Structural vs. Non-Structural Classification

The second classification axis — structural versus non-structural — determines the
  urgency of intervention. A structural crack affects the load-bearing capacity of the
  element; a non-structural crack does not, though it may still admit water and initiate
  deterioration.

Structural Cracks — Key Indicators

Located in a primary load-bearing element: column, beam, load-bearing wall, or suspended slab

  Width exceeds 0.3 mm (the threshold specified in IS 456:2000 for reinforced concrete in severe exposure conditions)

  Associated with visible deflection, sagging, or distortion of the element

  Rust staining on the concrete surface — indicating that the reinforcement is corroding and the cover crack is corrosion-induced

  Accompanied by spalling, delamination, or hollow sound on hammer-tapping

  Diagonal cracks at 45 degrees near column-beam junctions — a shear indicator

Any crack displaying one or more of these characteristics should be treated as structural
  until proven otherwise by a qualified structural engineer. Do not apply cosmetic treatment
  over a potentially structural crack — it hides the evidence needed for diagnosis.

Non-Structural Cracks — Characteristics

Located in non-load-bearing elements: plaster finishes, brick or block partition walls, screed layers

  Hairline width — typically below 0.1 mm and not measurable with a standard crack gauge

  No associated deflection, sagging, or distortion in the adjacent structure

  Map cracking or crazing pattern typical of shrinkage in plaster or screed

  No rust staining, no spalling, no hollow sound on tapping

Non-structural cracks are primarily a durability and aesthetics concern. Left untreated,
  they can admit rainwater, accelerate carbonation of the concrete cover, and eventually
  initiate corrosion of the reinforcement — converting a cosmetic defect into a structural
  one over time.

4. Crack Width Assessment

Crack width is the primary measurable parameter for classifying severity and selecting
  treatment. It is measured using a crack width comparator card — a
  card printed with reference lines of known widths (0.05 mm, 0.1 mm, 0.2 mm, 0.3 mm,
  0.5 mm, 1.0 mm) held against the crack — or with a crack microscope (optical loupe
  with a calibrated reticle) for higher accuracy.

Tip

When photographing cracks for records or engineering reports, always include a scale
  reference in the frame. A standard 150 mm steel rule held alongside the crack gives the
  reviewer accurate dimensional context. Photograph under raking light (torch held at a
  low angle to the surface) to make hairline cracks visible. Record the date, location
  reference, element type, and orientation of the crack on every photograph.

The four practical width categories used in the field are as follows:

Crack Width	Classification	Urgency	Recommended Repair Method	

< 0.1 mm
Hairline	Non-structural; cosmetic	Monitor; low urgency	Elastomeric acrylic or polyurethane coating over the crack to seal against moisture ingress. Re-inspect at 6-month intervals.	

0.1 – 0.3 mm
Minor	Non-structural if in cover concrete; assess element type	Treat within 3–6 months	If dormant: epoxy paste surface seal or gravity-fed low-viscosity epoxy. If active: route and seal with flexible PU sealant.	

0.3 – 1.0 mm
Significant	Potentially structural — assess element and context	Treat within weeks; structural review recommended	If dormant structural: low-viscosity epoxy injection under pressure. If active: route and seal with PU sealant; restrict loading.	

> 1.0 mm
Major	Structural — requires engineering assessment	Immediate; restrict use of structure if in doubt	Do not repair without structural engineer's direction. May require propping, section strengthening, or FRP wrapping in addition to crack repair.	

IS 456:2000 Table 19 sets crack width limits of 0.3 mm for reinforced concrete in
  moderate to severe exposure conditions. The BS EN 1992-1-1 (Eurocode 2) limit for
  similar conditions is 0.2 mm. In Hyderabad's coastal-influenced, hot-humid climate —
  which IS 456 classifies as Severe to Very Severe — the tighter limit is the more
  appropriate reference.

5. Repair Methods by Type

Correct repair method selection follows directly from the active/dormant determination
  and the crack width category. The four primary techniques in field use are described
  below.

Elastomeric Coating — Hairline Cracks (< 0.1 mm)

A flexible acrylic or polyurethane elastomeric coating applied by brush in two coats
  over the crack line provides a waterproof membrane that bridges the crack and
  accommodates minor movement. The crack surface should be cleaned of dust, laitance, and
  any loose material before application. This method seals against moisture ingress but
  does not restore tensile continuity — it is appropriate only where structural integrity
  is not the concern.

Epoxy Paste — Dormant Cracks (0.1–0.3 mm)

For dormant cracks in the 0.1–0.3 mm range where tensile strength restoration is
  required, a two-component epoxy paste (such as Fosroc Nitomortar EP, BASF MasterEmaco
  ADH 1000, or equivalent) is trowelled into the crack. The paste must be worked into the
  crack under hand pressure, with surplus removed flush. Compressive strength of cured
  epoxy paste exceeds 60 N/mm², making the repair zone stronger than the surrounding
  concrete. Pot life at 35°C is typically 20–40 minutes — plan batch sizes accordingly.

Low-Viscosity Epoxy Injection — Dormant Structural Cracks (0.3 mm+)

Pressure injection of low-viscosity epoxy resin (viscosity 200–500 cP at 25°C) is
  the definitive method for restoring tensile and flexural continuity across significant
  dormant cracks in structural elements. The procedure is as follows:

Blow out the crack with dry compressed air to remove dust and loose material.

  Install injection ports (surface-mounted plastic nipples) at intervals equal to the
  concrete thickness — typically 150–300 mm — starting from the lowest point.

  Seal the crack surface between ports with epoxy paste or surface-applied crack sealer;
  allow to cure to firm.

  Inject low-viscosity resin at the lowest port using a hand pump at 0.2–0.5 MPa until
  resin appears at the next port, then cap the injection port and move to the next.

  Allow full cure (minimum 24 hours at 25°C) before removing ports and finishing.

Epoxy injection is not suitable for cracks contaminated with water, oil, or salt
  deposits — these must be flushed and dried before injection. For water-bearing active
  cracks, a two-stage approach using polyurethane foam injection (to stop flow) followed
  by epoxy injection (once dry) may be required.

Route-and-Seal — Active Cracks (any width)

Active cracks that cannot be eliminated at source — typically thermal movement cracks
  in exposed slabs and walls — are treated by routing and sealing. A crack chaser or
  angle grinder cuts a uniform reservoir (typically 10 mm wide × 10 mm deep) along the
  crack line. The reservoir is cleaned, primed with a manufacturer-specified primer, and
  filled with a flexible polyurethane or polysulphide sealant tooled to a concave
  surface. The sealant must be selected to accommodate the expected cyclic movement —
  typically ± 25% of the joint width for polyurethane sealants. Backer rod is installed
  in deeper routed channels to control sealant depth and profile.

6. Monitoring — The Demec Gauge

The Demec (Detachable Mechanical) gauge is the standard field instrument for monitoring
  crack movement over time. It consists of a precision digital or dial gauge mounted in a
  frame that locates onto two stainless steel discs bonded to the concrete surface on
  either side of the crack, at a standard gauge length of 200 mm.

Installation and Reading Procedure

Bond a pair of Demec discs to the clean, dry concrete surface — one on each side
  of the crack — at the standard 200 mm centre-to-centre spacing.

  Allow epoxy adhesive to cure fully (minimum 2 hours at 25°C) before taking the
  first reading.

  Record the initial (datum) reading and the ambient temperature.

  Take subsequent readings at regular intervals — weekly for the first month,
  then monthly thereafter — always recording ambient temperature alongside each reading.

  Calculate strain by dividing the change in gauge reading by the 200 mm gauge length.
  Convert to movement in millimetres.

Interpreting Results

A crack showing movement of less than 0.05 mm per month over a
  three-month monitoring period, with no systematic trend, is considered stable (dormant)
  and can proceed to rigid repair. Movement exceeding this threshold, or a consistent
  opening trend, indicates an active crack that requires investigation of the driving
  cause before any repair is attempted.

Temperature-corrected readings are important for external elements: a gauge length
  change driven purely by thermal expansion of the concrete (approximately
  10 × 10-6 per °C for normal-weight concrete) does not indicate structural
  movement. Apply the temperature correction factor when comparing readings taken at
  significantly different ambient temperatures.

Demec gauge monitoring data should be presented in a time-versus-movement graph
  and retained as part of the structural maintenance record. This record is required
  if the building owner later seeks a structural certificate or plans a change of use.

7. When to Call a Structural Engineer

A building owner or site manager can safely manage the monitoring and cosmetic treatment
  of minor, non-structural cracks. The following situations require a qualified structural
  engineer to be engaged before any work proceeds:

Any crack wider than 1.0 mm — regardless of location or element type.

  A crack in a structural element — column, beam, load-bearing wall,
  or suspended slab — at any width above 0.3 mm.

  Any crack associated with visible deflection or sagging in the
  element — even if the crack itself is narrow.

  Rust staining accompanied by spalling or delamination — indicating
  that the reinforcement cover has been breached and corrosion is active.

  Multiple parallel cracks in a slab or beam — a pattern consistent
  with flexural overstress rather than shrinkage.

  Diagonal cracks at column-beam junctions — a shear failure indicator
  that demands immediate structural review.

  Any crack in a structure that has recently experienced an overload event
  — flooding, imposed load change, impact, fire, or adjacent excavation.

  A crack that has grown measurably since last inspected — trend
  data showing systematic widening should always be reviewed by an engineer.

A structural engineer's assessment will typically include a visual survey, non-destructive
  testing (rebound hammer, UPV), carbonation depth measurement, and where warranted, a
  half-cell potential survey to establish the corrosion state of the reinforcement. The
  outcome is a repair specification that specifies not just the crack repair method but
  the full rehabilitation sequence — including any load restrictions that must remain in
  place during the repair period.

Prisci Constructions provides crack survey, structural assessment, and repair execution
  as an integrated service across Hyderabad, Telangana, Andhra Pradesh, Karnataka, and
  Maharashtra. Early intervention invariably costs a fraction of the remediation required
  once a crack has progressed to spalling, rebar exposure, or section loss.

In This Article

Why Concrete Cracks

  Active vs. Dormant Cracks

  Structural vs. Non-Structural

  Crack Width Assessment

  Repair Methods by Type

  Monitoring — The Demec Gauge

  When to Call an Engineer

Have a crack you're not sure about? Our engineers carry out crack surveys and structural assessments across Hyderabad and South India.

  Get a Free Assessment

Related Articles — Structural Rehabilitation

Structural

  Honeycombing in Concrete

  Why voids form during casting, how to detect them with tapping and UPV, and the repair sequence that restores structural integrity.

Structural

  Carbonation of Concrete

  The chemical process that destroys the protective alkalinity around rebar — and how to measure carbonation depth and apply anti-carbonation coatings.

Structural

  Concrete Spalling — Causes, Warning Signs, and Repair

  Why chunks of concrete fall off buildings, the early warning signs to look for, and the correct sequence for patch repair and corrosion treatment.

© 2025 Prisci Constructions · Hyderabad ·
  Get a Free Consultation
