Repository: Prisci-Constructions/prisciconstructions.github.io

# prisciconstructions.github.io
Official GitHub organization for Prisci Constructions. Company website, portfolio, and digital projects.

File: knowledge/expansion-joints.html
Expansion Joints | Knowledge Center | Prisci Constructions

PRISCI
CONSTRUCTIONS

About

  Services

  Knowledge

  Projects

  Process

  Get a Quote

Home
  ›
  Knowledge Center
  ›
  Expansion Joints

Waterproofing
  Expansion Joints — Why They Leak and How to Fix Them

Most expansion joint leaks are not a failure of waterproofing — they are a failure of
  sealant selection, joint geometry, or application workmanship. Understanding how joints
  move tells you exactly how to seal them permanently.

6 min read
  ·
  Waterproofing
  ·
  Prisci Constructions

What Is an Expansion Joint?

An expansion joint is a deliberate, continuous gap built into a structure to allow
  independent movement between two sections of concrete or masonry. Unlike a crack —
  which is unplanned and structurally disruptive — an expansion joint is a
  designed movement plane. The gap is sized so that the two faces can
  freely move toward or away from each other without transferring stress across the joint.

In Indian construction, expansion joints are most commonly found at:

The junction between two independent structural bays (typically every 30–45 m in RCC
  frames)

The perimeter of terraces where the slab meets a parapet or wall

  At re-entrant corners and changes in building geometry

  Between an older structure and a new extension

Concrete expands and contracts with temperature. In Hyderabad's climate, the seasonal
  swing of 15–40 °C produces
  10–15 mm of seasonal movement in a 30 m bay. This is not a flaw — it
  is physics. The joint's sole job is to accommodate this movement elastically, keeping
  water out while the gap opens and closes throughout the year.

Why Expansion Joints Fail

Expansion joint failures share a small set of recurring root causes. Recognising them
  is the first step to a repair that does not fail again in two monsoons.

Sealant hardens and loses elasticity

Every sealant has a service life. Polysulfide sealant — the most common type used in
  Indian civil construction — develops surface crazing and brittleness after 20–25 years.
  Once the sealant can no longer elongate and recover with joint movement, it tears away
  from the substrate faces, opening a direct water path.

Old cement mortar packing

On older buildings (pre-2000 construction), expansion joints were often packed with
  cement mortar and then painted over. Cement mortar has zero elasticity. Within one or
  two thermal cycles it cracks, crumbles, and leaves the gap fully open. This is one of
  the most common causes of terrace leaks in Hyderabad's aging building stock.

No drainage provision

Some joint designs do not account for the fact that water will sit in the horizontal
  groove before the sealant is applied. Without a drain or slope to clear standing water,
  hydrostatic pressure accelerates sealant debonding from the underside.

New sealant applied over old without removal

This is the single most common cause of repeat failures after a repair. New sealant
  cannot bond through degraded old sealant. The adhesion is to the old material, not to
  the concrete faces — and the old material eventually fails, taking the new layer with
  it. The repair looks good for six to twelve months and then peels away completely.

Warning

Never apply new sealant over old sealant. Regardless of the new
  sealant's quality, its adhesion depends entirely on what it bonds to. Old, degraded
  sealant is not a valid substrate. Applying over it guarantees a repeat failure within
  one to two monsoon seasons.

Sealant Types — PU, Polysulfide, Silicone, EPDM

Choosing the wrong sealant for the joint location is as damaging as using no sealant at
  all. Each chemistry has a specific movement tolerance, a preferred orientation, and
  environmental limitations.

Sealant Type	Movement Capacity	Expected Life	Best Use	

Polyurethane (PU)	±25% of joint width	10–15 years	
  Internal joints, protected horizontal joints. Excellent adhesion to concrete and
  masonry; degrades under direct UV — must be shielded if used externally.

Polysulfide	±20–25% of joint width	20–25 years	
  External and horizontal joints exposed to weathering, water immersion, or
  chemical splash. The industry benchmark for terrace and basement perimeter joints.

Silicone	±50% of joint width	20–30 years	
  Vertical joints, glazing perimeters, and façade expansion joints. Very poor
  adhesion on horizontal traffic-bearing surfaces — paint, tile adhesive, and grit
  will not bond to cured silicone.

EPDM Compression Seal	High — 30–50% compression	25–30 years	
  High-movement structural joints and traffic-bearing joints (parking decks,
  bridges, industrial floors). A preformed rubber profile pressed into an oversized
  groove — no adhesion dependency.

For the majority of residential and commercial terrace joints in Hyderabad,
  polysulfide is the correct specification. For high-rise facades with
  wide structural joints, an EPDM compression profile eliminates adhesion risk entirely.

Joint Geometry — The Right Design

The sealant's shape within the joint is as important as the sealant's chemistry. An
  incorrectly proportioned sealant bead fails mechanically even when the chemistry is
  correct.

Width-to-depth ratio: 1:2

The sealant bead should be twice as wide as it is deep. A wide,
  shallow bead develops lower strain when the joint opens, because the elongation is
  distributed over a larger face area. A narrow, deep bead concentrates strain at the
  adhesion line and tears away under movement.

Bond breaker tape is not optional

A sealant must bond to exactly two faces — the two opposing concrete
  sides of the joint. If the sealant also bonds to the base (the bottom of the groove),
  it creates three-point adhesion. When the joint opens laterally, the base bond
  restrains the mid-span of the sealant, causing it to neck and tear. Bond breaker tape
  — a polyethylene film pressed into the base of the groove before sealant application —
  prevents this third bond.

Tip

Bond breaker tape is not optional. On every joint wider than 10 mm,
  skipping the bond breaker tape is the most common cause of mid-span sealant failure.
  The tape costs almost nothing. The re-repair cost after one monsoon season does not.

Primer is mandatory

Concrete surfaces — even after thorough cleaning — carry fine dust, calcium carbonate
  deposits, and laitance that prevent molecular adhesion. The correct primer for the
  chosen sealant chemistry must be applied to both faces, allowed to flash off completely,
  and then followed by sealant application within the pot life window stated by the
  manufacturer. Skipping primer reduces adhesion strength by 60–80%.

Backer rod sizing

The closed-cell polyethylene backer rod inserted before sealant application serves two
  functions: it sets the sealant depth (achieving the 1:2 ratio) and it acts as a
  secondary bond breaker at the base. Select a backer rod that is 25% wider than the
  joint opening so it stays compressed and does not fall through.

The Correct Repair Process

A proper expansion joint repair is a methodical process. Shortcutting any step
  compromises the next one.

Step 1 — Complete removal of old sealant

All existing sealant — regardless of its apparent condition — must be removed back to
  bare concrete. Use an oscillating multi-tool or angle grinder with a thin cutting disc
  to cut the sealant free from both faces, then hand-scrape the residue with a rigid
  putty knife. The concrete faces must be clean, sound, and free of any sealant film.

Step 2 — Face preparation

Wire-brush both faces to remove laitance and loose material. Follow with a solvent wipe
  (MEK or acetone) to remove dust and contamination. Allow to dry completely — a minimum
  of 2 hours under direct sun, or longer in humid conditions. Moisture on the face will
  prevent primer adhesion.

Step 3 — Apply primer

Using a clean brush, apply the manufacturer-specified primer to both concrete faces
  only — not to the base of the groove. Allow to flash off per the manufacturer's stated
  open time (typically 20–40 minutes). Do not leave primed surfaces uncoated overnight.

Step 4 — Install backer rod

Press the backer rod into the groove to the correct depth. The top of the rod should be
  positioned so that the sealant depth above it equals half the joint width. Verify depth
  with a ruler at several points along the joint.

Step 5 — Apply sealant in a single pass

Load the sealant into a caulking gun and apply it in one continuous pass without
  stopping. Voids and air pockets form at start-and-stop points. Immediately tool the
  surface with a damp spatula to compress the sealant against both faces and create a
  smooth, slightly concave profile. A concave profile sheds water away from the adhesion
  lines; a convex profile traps water.

Step 6 — Protect and cure

Keep the fresh sealant out of rain and foot traffic for the full curing period (24–72
  hours depending on the product and ambient temperature). In Hyderabad's post-monsoon
  humidity, cure times extend by 20–30%. Do not apply waterproofing membrane over an
  uncured sealant.

Maintenance and Inspection Schedule

A correctly specified and applied expansion joint sealant should not require
  re-treatment for 15–25 years, depending on the sealant type. However, annual visual
  inspection and a scheduled five-year assessment keep small issues from becoming major
  leaks.

Annual inspection (monsoon pre-check — April/May)

Walk all accessible expansion joint lines and look for surface crazing, whitening, or
  visible gaps along the edges

Press the sealant surface with a finger — it should deflect slightly and spring back;
  a sealant that has gone hard and does not flex is near end-of-life

Check that drain outlets near horizontal joints are clear of debris

Five-year professional assessment

Every five years, have a qualified waterproofing engineer assess the joints with the
  following checks:

Surface crazing: Fine surface cracks visible under raking light
  indicate UV degradation and reduced elasticity

Debonding: Run a blunt probe along the sealant-to-concrete
  interface. Any section that lifts or sounds hollow has lost adhesion

Joint compression/extension: Measure the current joint width against
  the original specified width. Unusual permanent narrowing or widening may indicate
  foundation movement requiring structural investigation, not just sealant replacement

Sealant profile: Check that the bead remains concave. A profile that
  has become convex from compression cycles will pool water

Proactive five-year assessment costs a fraction of the full repair cycle triggered by a
  missed failure. Document joint locations in a building maintenance schedule so they are
  never overlooked during routine upkeep.

In This Article

What Is an Expansion Joint?

  Why Expansion Joints Fail

  Sealant Types — PU, Polysulfide, Silicone, EPDM

  Joint Geometry — The Right Design

  The Correct Repair Process

  Maintenance and Inspection Schedule

Expansion joint leaking? Get a professional sealant assessment and repair specification from our engineers.

  Request a Site Visit

Related Articles

Waterproofing

  Why Waterproofing Fails

  The five root causes behind every failed treatment — wrong system, bad prep, skipped details, and more.

Waterproofing

  Terrace Waterproofing Guide

  System selection, application sequence, and maintenance for RCC terraces in Hyderabad's climate.

Structural

  Concrete Cracks — Classification and Repair

  How to tell a structural crack from a cosmetic one, and the correct repair method for each type.

© 2025 Prisci Constructions · Hyderabad ·
  Get a Free Consultation

File: knowledge/honeycombing.html
Honeycombing in Concrete — Identification, Risk Assessment, and Repair | Prisci Constructions

PRISCI
CONSTRUCTIONS

About

  Services

  Knowledge

  Projects

  Process

  Get a Quote

Home
  ›
  Knowledge Center
  ›
  Honeycombing in Concrete

Structural Rehabilitation
  Honeycombing in Concrete — Identification, Risk Assessment, and Repair

  Honeycombing is one of the most common concrete defects on construction sites, yet it is frequently underestimated. Left unaddressed, voided zones corrode rebar and reduce load-bearing capacity. This guide covers how to find it, how to classify its severity, and the repair sequence that restores the structural section.

Structural Rehabilitation
  ·
  7 min read
  ·
  Prisci Constructions — Engineering Team

1. What Is Honeycombing?

  Honeycombing is a concrete defect characterised by a cluster of coarse aggregate particles bound together with little or no cement paste between them, leaving an interconnected network of voids on or beneath the concrete surface. The name is descriptive: the cross-section resembles a rough honeycomb, with stone particles occupying space where mortar should be.

  The voids are not merely cosmetic. Concrete derives its durability from the dense, alkaline cement matrix that surrounds and protects embedded steel reinforcement. Where honeycombing is present, that protective matrix is absent. Moisture, chlorides, and carbon dioxide reach the rebar unimpeded, initiating corrosion that expands the bar, splits the cover, and progressively reduces the structural cross-section.

  Honeycombing can occur anywhere in a pour — in columns, beams, retaining walls, pile caps, and raft slabs — but it is most common in vertical elements where concrete must travel downward through congested reinforcement cages.

2. Why It Happens

  Honeycombing is always a consequence of one or more failures in the placement and compaction process. Understanding the root cause is essential before starting any repair, because a repeated pour into the same conditions will produce the same defect.

Inadequate Vibration

  This is the single most common cause. An internal poker vibrator must be inserted at regular intervals, lowered to within 100–150 mm of the previous lift, and withdrawn slowly — typically at no more than 75 mm per second. When the vibrator is not inserted frequently enough, it leaves zones beyond its effective radius of action (typically 400–500 mm for a 50 mm vibrator) where aggregate is never fluidised. When it is withdrawn too quickly, the aggregate settles back before the mortar has time to fill the voids.

High Water-Cement Ratio and Mix Bleeding

  Mixes with excessive water can appear workable but bleed heavily during placement. As free water migrates upward, it leaves localised pockets where the paste has separated from the aggregate. The resulting heterogeneous zones are effectively honeycombed even before stripping.

Congested Reinforcement

  Dense rebar cages — common in seismic zones and transfer elements — can physically obstruct the downward flow of concrete. Aggregate particles larger than three-quarters of the minimum clear bar spacing bridge across the bars and arch, preventing mortar from flowing beneath. IS 456:2000 requires a minimum clear spacing between bars of 5 mm more than the nominal maximum aggregate size, but this is often disregarded on site.

Formwork Gaps and Paste Loss

  Poorly sealed formwork joints allow cement paste to leak out under the hydraulic pressure of fresh concrete. The aggregate, too coarse to pass through the gap, is left behind without its binding matrix. The result is a surface zone — often concentrated at horizontal formwork joints — where aggregate is exposed and voids are present.

3. Identifying and Mapping Honeycombs

  A systematic survey immediately after formwork striking gives the best opportunity to find and record honeycombing before any finishing coat is applied. Use a combination of methods for reliable detection.

Visual Inspection Post-Stripping

  Strip forms as soon as the concrete is strong enough to stand unsupported and inspect every face immediately. Surface honeycombing is unmistakable: aggregate is exposed, the surface is rough and porous, and the voids are visible. Mark the perimeter of each affected zone with a chalk line or paint marker. Photograph and record dimensions before any repair is attempted.

Tap Test

  Subsurface honeycombing — beneath an apparently sound surface — can be detected by tapping the element with a steel rod or a 500 g hammer and listening carefully. A sound, well-compacted section produces a clear, ringing tone. A voided zone produces a dull, hollow sound. Work systematically across the entire face, not just areas that look suspicious.

Tip

  Always tap-test the entire element — not only the areas where voids are already visible. Honeycombing frequently extends further than surface evidence suggests, and a repair that does not encompass the full affected zone will fail at its edges.

Ultrasonic Pulse Velocity (UPV) Scanning

  For high-consequence elements — columns in load-critical positions, pile caps, or transfer beams — UPV scanning provides quantitative evidence of void presence and extent. Pulse velocity drops measurably where concrete is honeycombed (typically below 3,000 m/s, compared with 4,000–4,500 m/s for good-quality concrete). A PUNDIT or equivalent device is used in direct or semi-direct transmission mode to produce a velocity map of the element.

Covermeter Survey

  Before any chipping begins, a covermeter survey over honeycombed zones establishes the actual depth of concrete cover to the nearest reinforcing bar. This measurement determines how aggressively the defective zone can be removed without exposing reinforcement unnecessarily, and guides the selection of repair mortar depth and layer thickness.

4. Severity Classification

  Not every honeycomb demands the same repair response. Classifying severity before mobilising a repair team avoids both under-treatment (which leaves structural risk) and over-treatment (which wastes cost and disrupts surrounding concrete). The three-tier classification below is consistent with the principles of BS EN 1504-3 and IS 456:2000 guidance on concrete repair.

Severity Level	Depth of Void	Rebar Exposed?	Recommended Treatment	

Minor	Surface layer only; less than 25 mm deep	No	Rake out loose aggregate, apply bonding slurry, fill with polymer-modified cosmetic mortar, cure and coat	

Moderate	25 mm to 75 mm; approaching rebar cover depth	No, but cover is reduced	Saw-cut perimeter, chip to sound concrete, prime with bonding agent, fill with non-shrink structural repair mortar in layers not exceeding 50 mm, cure minimum 7 days, apply anti-carbonation coating	

Severe	Greater than 75 mm; through-section or full-depth voids	Yes — one or more bars exposed	Full structural repair: expose and clean rebar, apply anti-corrosion treatment to bar, reinstate section with structural mortar or micro-concrete, assess need for section augmentation or concrete jacketing	

Where more than 20% of the element cross-section is affected by severe honeycombing — particularly in columns and beams carrying designed loads — a structural engineer must assess residual capacity and specify any section reinforcement required before repair begins.

5. The Repair Process

  The following sequence applies to moderate and severe honeycombing. Minor surface defects follow a simplified version of the same steps, omitting the saw-cut and deep chipping stages.

Step 1 — Mark Out the Affected Area

  Using the tap test survey and visual inspection findings, draw a clear boundary around the defective zone with a chalk line. The boundary should extend at least 25 mm beyond the outermost point of detected voids to ensure the repair does not terminate at the edge of compromised concrete.

Step 2 — Saw-Cut the Perimeter

  Using a diamond disc saw, cut vertically around the marked boundary to a depth of at least 15 mm. This creates a clean, square edge and prevents feathered margins — thin, tapered sections of repair mortar that inevitably crack and debond. Never allow the repair to taper to less than 6 mm at any edge.

Step 3 — Break Out to Sound Concrete

  Use a pneumatic or electric chisel to remove all concrete within the saw-cut boundary. Continue until the chisel meets sound, well-compacted concrete at every point. Where UPV mapping indicates that voids extend beyond the visual boundary, follow the sound line, not the marked line. The finished substrate must be hard, rough, and free of loose particles.

  For severe cases where rebar is already exposed, continue chipping until a minimum 25 mm clearance is achieved all around each exposed bar, allowing fresh mortar to fully encapsulate the steel.

Step 4 — Clean the Substrate and Rebar

  Blow out all dust with compressed air. Where rebar is exposed, remove all rust scale and contamination by grit blasting or wire brushing to a near-white metal finish (Sa 2.5). Apply a zinc-rich primer or cement-based anti-corrosion treatment (such as Fosroc Nitoprime Zincrich or BASF MasterEmaco P 5000 AP) to all cleaned bar surfaces and allow to cure as specified before mortar is applied.

Step 5 — Apply Bonding Agent

  Prime the prepared concrete substrate with a polymer bonding agent (such as Fosroc Nitobond EP or BASF MasterEmaco N 400) applied by brush. Apply the mortar while the bonding agent is still tacky — typically within 30–60 minutes depending on site temperature. A dry bonding agent acts as a barrier, not a bonding layer.

Warning

  Never use plain Ordinary Portland Cement (OPC) mortar as a honeycomb fill material. OPC mortar shrinks as it cures, pulling away from the substrate edges and leaving a crack at the interface that water and carbonation will exploit immediately. Always specify a pre-bagged, non-shrink, polymer-modified cementitious repair mortar formulated for structural concrete repair.

Step 6 — Fill with Structural Repair Mortar

  Place non-shrink cementitious repair mortar (Fosroc Renderoc LA, Renderoc HB, or BASF MasterEmaco S 488 CI for rebar-exposed sections) in layers not exceeding 50 mm per lift. Compact each layer thoroughly before applying the next. For deep, through-section voids, use a flowable micro-concrete (such as Fosroc Conbextra GP2 or BASF MasterFlow 920) poured into shuttered formwork to ensure complete void filling without air pockets.

  Finish the surface to match the surrounding profile — flush, not proud — using a steel float. Avoid overworking the surface, which can draw water to the face and weaken the mortar skin.

Step 7 — Cure for Minimum 7 Days

  Apply wet hessian and polythene sheeting immediately after finishing, or use a proprietary curing compound. Maintain continuous moisture curing for a minimum of seven days. In hot, dry, or windy conditions — common in Hyderabad between February and June — take additional precautions to prevent rapid surface evaporation during the first 24 hours.

Step 8 — Apply Anti-Carbonation Coating

  Once cured, apply a minimum two-coat anti-carbonation coating (Fosroc Dekguard S, BASF MasterProtect H 400, or equivalent) to the repair and a minimum 150 mm band of surrounding concrete. This coating seals the surface against further CO2 ingress and provides UV-stable weather protection. Record the repaired location on an as-built drawing or photographic register for future inspection reference.

6. Prevention During Construction

  Repair is always more expensive and disruptive than prevention. The following measures, applied during placement, eliminate honeycombing at source.

Systematic Vibration Practice

  Insert the poker vibrator at regular intervals across the pour face — no more than 450 mm centre-to-centre, which is approximately 1.5 times the effective radius of action of a 50 mm vibrator. Each insertion should overlap the previous vibration zone to avoid leaving un-vibrated pockets between insertion points. Withdraw the vibrator slowly at approximately 75 mm per second. Never drag the vibrator horizontally through the mix to cover more area — this is one of the most common site shortcuts and one of the most reliable ways to produce honeycombing.

Confirm Vibrator Insertion Depth

  The vibrator head must penetrate at least 100–150 mm into the previously placed lift to fully knit the two layers together. A vibrator resting in the top of a fresh pour only compacts the top 200–300 mm. Mark the vibrator lance at the correct insertion depth with a piece of tape so all operatives can confirm compliance visually.

Pre-Wet Formwork

  Dry timber or plywood formwork absorbs moisture from the cement paste at the surface, producing a drier, less workable zone adjacent to the form face that is prone to honeycombing. Thoroughly wet timber formwork before pouring. For steel or GRP forms, apply a light release agent to reduce surface friction and ensure the paste flows cleanly to the face.

Control Drop Height

  Concrete allowed to fall freely from height segregates: the heavy aggregate separates from the lighter mortar. Limit free-fall height to 1.5 m maximum, or use a tremie pipe, elephant trunk, or pump line to place concrete at the point of deposition without segregation. In tall columns, consider placing concrete through windows in the formwork at intermediate heights rather than pouring from the top throughout.

Mix Design Review for Congested Elements

  Where rebar congestion is unavoidable, specify a self-compacting concrete (SCC) mix for that pour. SCC flows under its own weight and requires no vibration, eliminating the primary cause of honeycombing in congested zones. Discuss this option with the structural engineer and concrete supplier well in advance of the pour date.

In This Article

What Is Honeycombing?

  Why It Happens

  Identifying and Mapping Honeycombs

  Severity Classification

  The Repair Process

  Prevention During Construction

Discovered honeycombing on your site? Our engineers can assess severity and specify the correct repair system.

  Request an Assessment

Related Articles

Structural Rehabilitation

  Concrete Cracks — Classification and Repair

  How to tell a structural crack from a cosmetic one, and the correct repair method for each type.

Structural Rehabilitation

  Concrete Spalling — Causes, Warning Signs, and Repair

  Why chunks of concrete detach from structures, the early warning signs, and the correct repair sequence.

Structural Rehabilitation

  Carbonation of Concrete

  The chemical process that destroys the protective alkalinity around rebar — and how to measure and stop it.

© 2025 Prisci Constructions · Hyderabad ·
  Get a Free Consultation

File: knowledge/index.html
Knowledge Center | Prisci Constructions

PRISCI
CONSTRUCTIONS

About

  Services

  Knowledge

  Projects

  Process

  Get a Quote

Knowledge Center

  Engineering Insights

  Practical guides on waterproofing, structural repair, and building diagnostics — written by engineers, for building owners.

All Articles
  Waterproofing
  Structural
  Diagnostics

Waterproofing

  5 Articles

Waterproofing

  Why Waterproofing Fails

  The five root causes behind every failed treatment — wrong system, bad prep, skipped details, and more.

  8 min read

  Read article →

Waterproofing

  Terrace Waterproofing Guide

  System selection, application sequence, and maintenance for RCC terraces in Hyderabad's climate.

  10 min read

  Read article →

Waterproofing

  Basement Leakage Guide

  How water enters basements, the difference between hydrostatic and capillary ingress, and how to stop both.

  9 min read

  Read article →

Waterproofing

  PU Grouting — A Complete Guide

  Polyurethane injection vs. epoxy: when to use each, how the process works, and what the results look like.

  7 min read

  Read article →

Waterproofing

  Expansion Joints — Why They Leak and How to Fix Them

  Sealant selection, joint geometry, and the most common mistakes that cause repeat failures.

  6 min read

  Read article →

Structural Rehabilitation

  5 Articles

Structural

  Concrete Cracks — Classification and Repair

  How to tell a structural crack from a cosmetic one, and the correct repair method for each type.

  8 min read

  Read article →

Structural

  Honeycombing in Concrete

  Why it happens, how to find it, and the repair sequence that restores structural integrity.

  7 min read

  Read article →

Structural

  Carbonation of Concrete

  The chemical process that destroys the protective alkalinity around rebar — and how to measure and stop it.

  8 min read

  Read article →

Structural

  Rebar Corrosion in Buildings

  The mechanism behind rusting steel, detection with half-cell potential mapping, and repair strategies.

  9 min read

  Read article →

Structural

  Concrete Spalling — Causes, Warning Signs, and Repair

  Why chunks of concrete fall off buildings, the early warning signs, and the correct repair sequence.

  7 min read

  Read article →

Building Diagnostics

  4 Articles

Diagnostics

  Moisture Testing in Buildings

  The instruments used to find hidden moisture — from pin meters to relative humidity probes — and what the readings mean.

  6 min read

  Read article →

Diagnostics

  Infrared Thermal Inspection

  How thermography reveals hidden leaks, delamination, and moisture without breaking walls.

  7 min read

  Read article →

Diagnostics

  Rebound Hammer Test

  How the Schmidt hammer estimates concrete strength, what the rebound number means, and where the test has limits.

  6 min read

  Read article →

Diagnostics

  UPV Test — Ultrasonic Pulse Velocity

  How ultrasonic waves detect voids, cracks, and concrete quality — and how to read a PUNDIT report.

  7 min read

  Read article →

© 2025 Prisci Constructions · Hyderabad ·
  Get a Free Consultation
