Repository: Prisci-Constructions/prisciconstructions.github.io

# prisciconstructions.github.io
Official GitHub organization for Prisci Constructions. Company website, portfolio, and digital projects.

File: knowledge/infrared-inspection.html
Infrared Thermal Inspection | Knowledge Center | Prisci Constructions

PRISCI
CONSTRUCTIONS

About

  Services

  Knowledge

  Projects

  Process

  Get a Quote

Home
  ›
  Knowledge Center
  ›
  Infrared Thermal Inspection

Building Diagnostics
  Infrared Thermal Inspection — Seeing the Invisible in Buildings

Moisture hides behind plaster, delamination lies beneath tiles, and missing insulation goes unnoticed until damage accumulates. Infrared thermography locates all three without demolition — and explains why engineers reach for a camera before they reach for a hammer.

Building Diagnostics
  ·
  7 min read
  ·
  Non-Destructive Testing
  ·
  Prisci Constructions

1. How Thermal Imaging Works

Every object above absolute zero emits infrared radiation — energy in the 0.7 µm to 1000 µm wavelength range that is invisible to the naked eye but detectable by a thermal camera. The amount of radiation emitted is governed by the Stefan-Boltzmann law: radiant power increases with the fourth power of absolute temperature. In practical terms, even a 1°C difference between two adjacent surfaces produces a measurable signal that a modern IR camera can image.

The camera converts this invisible heat map into a thermogram — a false-colour image where warmer surfaces appear in one part of the chosen palette (typically red or white) and cooler surfaces in another (blue or black). The specific palette is configurable and has no physical meaning beyond convention; what matters is the relative temperature distribution within the image.

The diagnostic power of thermography in buildings comes from a single physical principle: different materials store and release heat at different rates. This property — thermal mass, or more precisely, thermal effusivity — means that wet concrete, an air gap behind render, and dry concrete all respond differently to the same warming or cooling stimulus. The camera records that difference; the engineer interprets what caused it.

2. What Thermography Can Detect

Applied correctly, an infrared survey can identify the following defects without any opening up of the structure:

Moisture-laden areas behind walls and ceilings. Water has a high specific heat capacity — it stores more thermal energy per degree than concrete or plaster. During the daytime heating phase, wet zones warm up more slowly than surrounding dry material; during the evening cooling phase, they release heat more slowly. In both cases they appear as anomalous temperature patches on the thermogram — cooler during warm-up, warmer during cool-down.

Delaminated tiles or render. An air gap between the tile and the substrate is an excellent insulator. When the surface is heated by sun or a heat lamp, the delaminated section traps that heat and re-radiates it slowly — appearing as a warmer patch on the thermogram compared to well-bonded tiles which conduct heat efficiently into the substrate behind them.

Areas of missing or degraded insulation. In an insulated wall or roof, a section where insulation is absent or compressed allows heat to flow through more freely, creating a visible temperature anomaly on the interior surface during periods of indoor–outdoor temperature differential.

Thermal bridges. Structural elements — concrete columns, ring beams, steel fixings — that penetrate an insulation layer create direct conduction paths. These show as linear or point-shaped cold (or warm) patches depending on season and the direction of heat flow.

Leak paths in flat roofs. The best time to survey a flat roof for moisture is after sunset on a day that followed significant solar heating. As the dry roof membrane cools rapidly by radiation, any wet insulation beneath it releases stored heat more slowly and appears warmer than the surrounding roof — even if the surface looks identical in visible light.

3. Active vs. Passive Thermography

Thermographic surveys fall into two modes depending on how the thermal gradient is created.

Passive Thermography

The building's own environment provides the temperature differential — solar heating during the day, radiative cooling at night, indoor heating or air conditioning. The engineer exploits these natural cycles by timing the survey appropriately: inspecting a west-facing facade in the afternoon after several hours of direct sun, or surveying a flat roof in the hour after sunset. No external heat source is required, but the inspector has no control over the magnitude of the thermal gradient and must work within a narrow timing window.

Active Thermography

The inspector introduces a controlled heat source — heat lamps, a hot-air blower, or simply waiting for direct sunlight to act as a natural flash — then images the surface during the subsequent cooling phase. This is particularly effective for detecting delamination: as the heated surface cools, bonded areas shed heat quickly into the backing substrate, while delaminated sections trap the heat at the surface and appear as persistent hot spots several minutes after the heat source is removed. Active thermography offers more repeatable results and is less dependent on ambient conditions, making it the preferred method for tile surveys and facade delamination assessments.

Tip — Timing the Survey

  For passive surveys, the most productive window is the cooling cycle — after the sun has warmed the facade for several hours, then retreated. Shooting during the heating phase (sun still rising on a cold structure) compresses the thermal contrast and makes anomalies harder to distinguish. Schedule flat-roof surveys within 90 minutes of sunset on a clear day after a dry week followed by recent rain.

4. When to Schedule an Inspection

Thermographic results depend heavily on conditions at the time of survey. Ignoring this is the single most common reason for inconclusive reports.

Temperature differential of at least 10°C between the building interior or the structural mass and the outside air is the minimum threshold for a productive survey. Below this, anomalies may not develop enough contrast to distinguish from normal variation.

Early morning surveys work well for insulation and thermal-bridge investigations in buildings with night heating. The structure has been cooling overnight; areas of missing insulation are still releasing their stored warmth compared to well-insulated sections that are already at equilibrium with the cold outside.

Post-sunset surveys are optimal for flat roofs and facades that received significant daytime solar loading. The dry surface cools rapidly; wet or delaminated zones retain warmth and become clearly visible within the first hour of darkness.

Post-rain surveys are useful for active ingress tracing. Rain introduces moisture at the point of entry; imaging 12–24 hours after a substantial downpour, while the moisture front is still moving through the structure, can map the ingress path even if the leak path itself is sealed by standing water.

Avoid surveying during rain, heavy cloud, or strong wind. Wind convection disrupts the surface temperature distribution; cloud prevents solar loading from building thermal contrast; rain masks the surface signal entirely.

Defect Type	Thermal Signature	Best Survey Condition	Confirmed By	

Moisture behind wall/ceiling plaster	Cooler patch during heat-up; warmer patch during cool-down	Post-sunset or early morning; > 10°C differential	Pin or capacitance moisture meter	

Delaminated tiles or render	Persistent hot spot after active heating (air gap insulates)	Active thermography; sunny afternoon	Tap-testing (hollow sound) or bond test core	

Missing insulation in wall or roof	Cold patch on interior surface in winter (or warm in summer)	Heating season; > 10°C indoor–outdoor difference	Borescope or drill core through wall build-up	

Thermal bridge at structural member	Linear or point cold pattern following column or beam line	Winter interior heating; early morning	Structural drawing review; U-value calculation	

Flat-roof moisture / wet insulation	Warm patches on cooling roof after solar loading	First 90 min after sunset; dry surface required	Core sample or electrical capacitance scan	

Active ingress leak path	Cool trail or wet-front pattern following gravity path	12–24 hours post-rain	Moisture meter; tracer dye water test	

5. Reading a Thermogram

A thermogram presents a false-colour image using a chosen palette — Iron, Rainbow, and Grey are common. The palette is set by the operator and has no universal meaning: in Iron palette, white and yellow are hottest, purple and black are coolest. In Rainbow, red is hot and blue is cold. Always read the scale bar on the image rather than assuming the colour assignment.

When interpreting a thermogram, the key skill is distinguishing anomaly patterns from construction geometry:

Irregular, organic-shaped warm or cool patches that do not correspond to any known structural element are the hallmarks of moisture accumulation or delamination. A leak spreading through ceiling plaster will typically present as a roughly elliptical cool zone during morning heat-up, blurring at the edges.

Regular, geometric patterns — rectangles, grids, even lines — usually correspond to structural features: stud bays in a framed wall, floor slab edges, ring beams. These are not defects unless their thermal signature departs significantly from expected norms.

Sharp-edged rectangular anomalies at uniform spacing often indicate a past repair — a patch of different material or density that behaves differently thermally. This is a finding but not necessarily a defect.

Always cross-reference with a moisture meter before reporting any thermographic anomaly as confirmed moisture. The camera shows temperature; the moisture meter confirms whether elevated moisture content is actually present at that location.

6. Limitations — What It Cannot Do

Thermography is a powerful screening tool, but it has clear physical limits. Misunderstanding these leads to over-reliance on thermographic reports and missed diagnoses.

Signal attenuation through thick masonry. Infrared cameras detect surface temperature only. A moisture source located deep inside a 400 mm solid brick or stone wall may not produce a detectable surface anomaly because the thermal signal disperses before reaching the surface. For thick-walled heritage structures, moisture meters and drill probes remain more reliable.

No depth or quantity information. A thermogram shows where a temperature anomaly exists, not how deep the moisture is, how much water is present, or in what form (bound moisture vs. free water). Quantification requires destructive sampling.

Sensitivity to air conditioning and ventilation. Active HVAC systems introduce artificial thermal patterns. An air-conditioning unit blowing cold air across a wall creates a false cool zone that can mimic moisture. Surveys should be conducted with HVAC systems off for at least one hour before imaging wherever possible.

Reflective surfaces cause false readings. Aluminium cladding, mirror glass, polished stainless steel, and glazed tiles have very low thermal emissivity — they reflect the infrared radiation of surrounding objects rather than emitting their own. A polished aluminium panel will appear to be at the temperature of the sky reflected in it, not its actual surface temperature. This is the source of some of the most dramatic false positives in thermographic surveys. Any shiny surface must be treated with extreme caution or bypassed in favour of contact measurements.

Wind and direct sun during survey. Wind strips surface heat uniformly and can erase or distort the temperature patterns that make anomalies visible. Strong direct sun creates solar reflections on many surfaces that overwhelm the thermal signal. Surveys must be planned around weather.

Important — Reflective Surfaces

  Aluminium sheeting, glass facades, polished tiles, and stainless-steel fixtures have low emissivity values (often below 0.1, compared to 0.9+ for painted concrete). The IR camera will read these surfaces as the temperature of the environment they are reflecting, not their actual temperature. Any thermogram that includes such materials should carry an explicit note that those zones are unreliable. Never report a thermographic finding on a reflective surface without contact-temperature verification.

Thermography as a Screening Tool

The correct role for infrared inspection is exactly that — a screen. It defines the investigation zone: where to probe with a moisture meter, where to core for a lab sample, where to open up the finish for a visual inspection. A thermographic survey that ends in a report without follow-up confirmation testing is incomplete. Thermography guides where to investigate; it does not constitute a final diagnosis.

Used within these limits, and with correctly timed surveys carried out by an experienced thermographer, infrared inspection is one of the most cost-effective diagnostic tools available to a building engineer — capable of screening a large area quickly, prioritising repair zones, and avoiding unnecessary demolition.

In This Article

How Thermal Imaging Works

  What Thermography Can Detect

  Active vs. Passive Thermography

  When to Schedule an Inspection

  Reading a Thermogram

  Limitations — What It Cannot Do

Need a thermal survey for your building? Our engineers carry FLIR-grade equipment and provide written thermographic reports with moisture-meter confirmation.

  Book an Infrared Survey

Related Articles

Diagnostics

  Moisture Testing in Buildings

  The instruments used to find hidden moisture — from pin meters to relative humidity probes — and what the readings mean.

Diagnostics

  Rebound Hammer Test

  How the Schmidt hammer estimates concrete strength, what the rebound number means, and where the test has limits.

Service

  Building Leak Investigation

  Our end-to-end leak investigation service — combining thermography, moisture mapping, and water testing to locate the source before remediation begins.

© 2025 Prisci Constructions · Hyderabad ·
  Get a Free Consultation

File: knowledge/moisture-testing.html
Moisture Testing in Buildings | Knowledge Center | Prisci Constructions

PRISCI
CONSTRUCTIONS

About

  Services

  Knowledge

  Projects

  Process

  Get a Quote

Home
  ›
  Knowledge Center
  ›
  Moisture Testing in Buildings

Building Diagnostics
  Moisture Testing in Buildings — Instruments, Methods, and Interpretation

  Before any repair can be designed, the extent and location of moisture must be established with instruments. A visual survey alone misses concealed ingress paths — and treating the symptom while missing the source guarantees a repeat failure.

Prisci Constructions
  ·
  Building Diagnostics
  ·
  6 min read

1. Why Moisture Measurement Matters

  Water damage is almost never self-explanatory. A stain on a ceiling could originate from a failed terrace membrane three floors above, a slow plumbing leak within the slab, or capillary rise from a saturated ground beam. You cannot design an effective repair if you do not know where the moisture is coming from or how much is present.

  Moisture meters and probes allow engineers to map the extent of ingress — plotting wet and dry readings across a surface to trace the gradient from saturated zone to dry zone. That gradient is the path water has followed, and it points back to the source. Without this map, contractors repair in the wrong location, miss hidden pockets of saturation, and expose building owners to repeat failures within a single monsoon cycle.

  Measurement also establishes a baseline. After repairs are completed, a follow-up survey with the same instruments confirms whether the intervention has worked — or whether residual moisture remains trapped in the substrate, which can cause adhesive failures under floor finishes or blistering under paint membranes.

2. Pin-Type Resistance Meters

  The pin meter is the most common moisture measurement tool on construction sites. Two sharp electrodes — pins — are driven into the material being tested. The instrument applies a small electrical current and measures the resistance between the pins: dry materials resist electrical flow; wet materials conduct it. The instrument converts this resistance reading into a moisture content figure.

How readings are reported

  Most pin meters report in WME% — Wood Moisture Equivalent. This is calibrated against timber, where readings above approximately 20% indicate conditions favourable for fungal growth. For concrete, the WME scale is used as a comparative indicator rather than an absolute moisture content, since concrete's electrical properties differ significantly from timber. A reading of 80–100 WME% in concrete indicates saturation; readings below 30% suggest relatively dry conditions.

Depth and instrument examples

  Standard pins penetrate to roughly 5–20 mm below the surface. Extended-pin or hammer-electrode attachments allow readings to 40 mm. Common instruments include the Protimeter Surveymaster and Tramex Encounter Plus. Both are widely used in UK and Indian building surveys.

Warning — Salt Contamination

  Salts dissolved in pore water dramatically increase electrical conductivity. In masonry affected by rising damp or efflorescence, salt contamination causes the pin meter to report falsely high moisture readings even in dry material. Any reading from a visibly efflorescent surface should be treated with scepticism and verified with a non-electrical method.

Despite this limitation, pin meters are fast, inexpensive, and excellent for rapid screening across large wall areas. Their readings are most reliable in timber, plywood, and relatively salt-free concrete.

3. Capacitance (Non-Invasive) Meters

  Capacitance meters work on a fundamentally different principle. Instead of driving pins into the material, the instrument is pressed flat against the surface. It emits an electromagnetic field that penetrates into the substrate, and measures changes in the field's dielectric constant — the degree to which the material stores electrical energy. Water has a dielectric constant approximately 80 times higher than dry building materials, so the presence of moisture causes a pronounced change in the reading.

Advantages

No surface damage. Scans can be performed through paint, ceramic tiles, vinyl flooring, and plaster finishes without drilling or pin punctures.

  Fast area coverage. An engineer can sweep a wall in seconds, identifying hot-spots for follow-up investigation.

  Depth. Depending on the instrument, readings reflect conditions 50–80 mm below the surface — deeper than pin meters.

Limitations

  Capacitance meters indicate the relative presence of moisture, not an absolute moisture content. Dense materials (reinforced concrete with rebar, tiles with an adhesive layer) affect the reading independently of moisture. The instrument is most useful for screening and mapping — identifying which areas warrant follow-up testing — rather than for producing a definitive moisture content figure.

  Common instruments include the Tramex CME5 (Concrete Moisture Encounter) and Gann Hydromette series. Both are routinely used in pre-flooring surveys and post-repair verification.

4. Relative Humidity Probes

  When absolute moisture content at depth is required — particularly before laying a floor finish — relative humidity (RH) probes provide the most reliable measurement method for concrete slabs.

Method

  A sleeve hole is drilled into the concrete slab, typically to a depth of 40% of the slab thickness (the depth at which the equilibrium moisture condition of the slab is most accurately represented). The hole is sealed and left for a minimum of 24 hours to allow the humidity within the sleeve to equilibrate with the moisture in the surrounding concrete. A calibrated hygro-thermometer probe is then inserted and the relative humidity reading recorded.

Applicable standards

  The RH in-situ probe method is standardised under BS 8203 (UK) and ASTM F2170 (USA). Both standards define the critical threshold for floor finish adhesion at 75% RH. Above this level, moisture vapour emission is sufficient to break down adhesive bonds beneath vinyl, timber, and resin floor finishes, causing lifting, bubbling, and adhesive failure.

  RH probes are the preferred method where floor finishes are involved because the reading represents true moisture content at depth, unaffected by surface evaporation, salt content, or the dielectric properties of surface coatings.

5. Calcium Chloride Test

  The calcium chloride test — standardised under ASTM F1869 — measures the moisture vapour emission rate (MVER) from a concrete slab surface rather than the moisture content within the slab body.

Procedure

  A pre-weighed dish of anhydrous (water-free) calcium chloride is placed on the slab surface and sealed under a plastic dome for 60–72 hours. Calcium chloride is hygroscopic — it absorbs moisture vapour from the air trapped under the dome. The dish is then re-weighed; the weight gain represents the mass of vapour emitted by the slab over the test period.

Result

  The MVER is expressed in kg/m²/24 hours. Most flooring manufacturers specify a maximum MVER (typically 17–25 g/m²/24 hours, or roughly 0.017–0.025 kg/m²/24 hr) below which their adhesive systems will perform reliably. The calcium chloride test is concrete-specific and provides an emission rate directly relevant to flooring adhesive selection — but it is slower to execute than the RH probe method and reflects surface conditions that can be altered by temperature and ventilation.

6. Reading the Results — What the Numbers Mean

  Instrument readings only have value when interpreted in context. A single high moisture reading tells you that an area is wet; a survey of multiple readings across a surface tells you the story of how water is moving through the building.

Moisture gradient mapping

  For leak tracing, readings are taken on a grid — every 500 mm to 1000 mm across a suspect surface — and the values plotted onto a floor plan or wall elevation. The resulting map reveals the moisture gradient: the zone of peak saturation at the ingress point, tapering to background levels as distance from the source increases. Tracing the gradient back to its highest point identifies where water is entering.

Interpreting location relative to moisture source

  High readings in an area with no overhead water source — no terrace above, no plumbing in the wall — are diagnostic. They indicate either lateral movement (water entering at one point and migrating horizontally through the slab or screed before appearing at a different location) or rising damp (capillary water drawing upward from a saturated foundation or ground slab). Both mechanisms are commonly missed when repair decisions are based on visual inspection alone.

Combining methods for confirmation

  No single instrument provides a complete picture on its own. The standard diagnostic workflow at Prisci Constructions uses capacitance meters for rapid area screening, pin meters for quick surface verification, and RH probes for pre-flooring assessments where absolute values are needed. Thermal imaging is added when there is reason to suspect concealed voids, delamination, or active water movement behind finishes.

Best Practice

  Always verify moisture findings with at least two methods. Use a capacitance meter to screen and map the area quickly, then confirm suspect zones with pin readings or an in-situ RH probe. A single instrument used alone — particularly a pin meter on salt-affected masonry — can produce misleading results that lead to incorrect repair scope.

Instrument comparison

Instrument	Method	Depth	Primary Use Case	Key Limitation	

Pin-Type Meter
e.g. Protimeter, Tramex Encounter	Electrical resistance between driven pins	5–20 mm (standard); up to 40 mm with extended pins	Surface and near-surface screening; timber; plaster	Salt contamination causes falsely high readings	

Capacitance Meter
e.g. Tramex CME5, Gann Hydromette	Dielectric constant of substrate via surface-applied electromagnetic field	50–80 mm	Rapid area screening; mapping through tiles, paint, or membranes	Relative reading only; dense materials (rebar, adhesive) affect result	

In-Situ RH Probe
BS 8203 / ASTM F2170	Relative humidity of air equilibrated within a sealed drill hole	40% of slab depth (typically 40–80 mm)	Pre-flooring assessment; absolute moisture content at depth	Requires 24-hour equilibration; drilling required	

Calcium Chloride Test
ASTM F1869	Weight gain of desiccant exposed to slab surface vapour emission	Surface emission only	MVER for flooring adhesive specification	60–72 hr test; results influenced by temperature and ventilation	

Contents

Why Moisture Measurement Matters

  Pin-Type Resistance Meters

  Capacitance (Non-Invasive) Meters

  Relative Humidity Probes

  Calcium Chloride Test

  Reading the Results

Suspect hidden moisture in your building? We carry out instrument-aided surveys and deliver a written report.

  Get a Free Consultation

Related Articles

Diagnostics

  Infrared Thermal Inspection

  How thermography reveals hidden leaks, delamination, and moisture without breaking walls.

Waterproofing

  Basement Leakage Guide

  How water enters basements, the difference between hydrostatic and capillary ingress, and how to stop both.

Service

  Building Leak Investigation

  Our instrument-aided leak investigation service — tracing water to its true source before any repair is recommended.

© 2025 Prisci Constructions · Hyderabad ·
  Get a Free Consultation

File: knowledge/pu-grouting.html
PU Grouting — A Complete Guide | Prisci Constructions Knowledge Center

PRISCI
CONSTRUCTIONS

About

  Services

  Knowledge

  Projects

  Process

  Get a Quote

Home
  ›
  Knowledge Center
  ›
  PU Grouting — A Complete Guide

Waterproofing
  PU Grouting — Polyurethane Injection for Leaks and Cracks

  Injection grouting delivers sealant material directly into the heart of a crack or void — under pressure, from the inside out. The result is a watertight seal that surface coatings can never achieve, because it addresses the leak at its source rather than bridging over it.

7 min read
  ·
  Waterproofing
  ·
  Prisci Constructions

What Is Injection Grouting?

  Injection grouting is the technique of forcing a reactive chemical material into cracks, voids, or porous zones in concrete, masonry, or rock — using hydraulic pressure applied through a series of small ports drilled at angles into the substrate. Unlike surface-applied membranes that sit on top of a crack, injection grouting fills the crack from within, binding its walls or forming an elastic seal that accommodates minor movement.

  The principle is straightforward: drill access ports at 45 degrees into the crack plane, insert injection packers (also called nipples or ports), flush the crack with water or compressed air to clear debris, then pump the chosen grout material at controlled low pressure until it flows out of the adjacent port — confirming the crack is full. Seal each port as the material cures, then cut the packers flush.

  The technique is particularly powerful for below-grade structures — basement walls, water-tank walls, underground utility ducts, tunnels — where exterior excavation is impractical and active water ingress makes surface membranes ineffective. It is also the preferred method for sealing cracks in water-retaining structures such as overhead and underground sumps.

  Three chemical families dominate injection grouting in building waterproofing and structural repair: PU hydrophilic foam, PU hydrophobic resin, and low-viscosity epoxy resin. Each has a distinct chemistry, a distinct purpose, and situations where the others will fail.

PU Foam vs. PU Resin vs. Epoxy

PU Hydrophilic Foam

  Hydrophilic means "water-loving." When hydrophilic polyurethane resin contacts water inside a crack, it reacts rapidly and expands — typically 10 to 30 times its original volume — forming a closed-cell flexible foam that fills the crack geometry and seals against water passage. The expansion pressure is significant enough to displace residual water and pack the foam tightly into all subsidiary micro-cracks.

  The resulting seal is flexible and permanent under static conditions. Because the foam is not rigid, it can accommodate minor thermal movement or micro-vibration without cracking open again. This makes it the material of choice for active wet cracks — cracks through which water is visibly dripping or seeping at the time of injection.

PU Hydrophobic Resin

  Hydrophobic polyurethane resin reacts with atmospheric moisture rather than liquid water, producing a rigid or semi-rigid foam without requiring a wet substrate. It is used for filling voids behind walls and slabs — situations where a large air gap needs to be consolidated but no active water ingress is present. Hydrophobic foam does not expand as aggressively as hydrophilic foam, so it is better suited to filling volume rather than sealing under pressure.

Low-Viscosity Epoxy Resin (LV Epoxy)

  Epoxy injection is a structural repair method, not a waterproofing method. Low-viscosity epoxy (typically 200–600 cP at application temperature) penetrates hairline cracks as fine as 0.05 mm and cures to a rigid polymer with a tensile bond strength of 2,000 to 4,000 psi — stronger than the surrounding concrete in many cases. The cured epoxy essentially welds the two faces of a crack back together, restoring the original load-transfer capacity of the member.

  The critical constraint with epoxy is substrate condition: epoxy requires a completely dry crack. Any free moisture prevents the epoxy from bonding to the concrete surface, and the repair will debond over time. Epoxy is therefore unsuitable for active leaks or recently wet cracks without an extended drying period or prior PU foam injection to stop the water and allow drying.

Warning

  Injecting epoxy into a wet or actively leaking crack is one of the most common and costly mistakes in crack repair. The epoxy will not bond, the repair will fail within months, and the original crack — now partially filled with unbonded material — is harder to re-treat. Always confirm the substrate is dry before proceeding with epoxy injection.

Material	Wet Substrate	Dry Substrate	Flexible	Structural Bond	Typical Service Life	

PU Hydrophilic Foam	Yes — requires water to react	Limited (add water)	Yes — elastic foam	No	15–25 years	

PU Hydrophobic Resin	Tolerates damp	Yes	Semi-rigid	No	10–20 years	

Low-Viscosity Epoxy	No — bond fails	Yes — required	No — rigid	Yes — 2,000–4,000 psi	25–40+ years (if dry)	

When to Use Each Material

  The selection matrix is driven by three questions: Is the crack actively wet? Is structural load transfer required? Is the crack still moving?

Active Wet Crack — Use PU Hydrophilic Foam

  If water is visibly seeping or dripping through a crack at the time of inspection, PU hydrophilic foam is the only viable injection material. The water triggers the expansion reaction, the foam fills the crack volume, and the flexible seal resists the hydrostatic pressure. Typical applications include basement retaining walls with active seepage, water tank walls with pinhole leaks, and underground structure joints.

Dormant Structural Crack — Use Low-Viscosity Epoxy

  If a crack is dry and stable — confirmed by monitoring marks over 4–6 weeks showing no change in width — and the crack has reduced the structural integrity of the member (for instance, a beam or column crack wider than 0.3 mm, or a crack through a load-bearing wall), low-viscosity epoxy injection is the correct repair. The epoxy restores tensile continuity across the crack. This must be combined with addressing the root cause of the crack; otherwise the crack will re-open adjacent to the injected zone.

Void Behind Wall or Slab — Use PU Hydrophobic Resin

  When probe drilling or hammer-sounding reveals a delaminated or hollow zone behind a slab soffit, behind a tile finish, or within a cavity wall, PU hydrophobic resin injection consolidates the void without requiring water to react. The foam expands to fill irregular cavities and bonds to the surrounding surfaces, re-establishing contact between the separated layers.

Active Leak Preceding Epoxy — Sequential Injection

  When a structural crack also has an active leak, a two-stage approach is required: first inject PU hydrophilic foam to stop the water ingress and allow the substrate to dry over 2–4 weeks, then re-drill adjacent ports and inject low-viscosity epoxy for structural restoration. Attempting to combine both objectives in one pass with a single material will compromise either the seal or the structural bond.

The Injection Process — Step by Step

  The injection process is methodical. Rushed or improperly spaced work produces incomplete fill and early failure. Here is the standard sequence followed by a competent injection team:

Crack mapping and marking. The full length and branching pattern of the crack is traced on the surface with chalk or a marker. Each branch is noted. Width is measured at multiple points using a crack comparator card. This determines material selection and port spacing.

  Port drilling. Holes of 10–14 mm diameter are drilled at 45 degrees to the crack plane, intersecting the crack at the mid-depth of the member. Ports are spaced every 15 to 20 cm along the crack length. On thin slabs or walls, the angle and depth are adjusted so the drill intersects the crack centrally.

  Crack flushing. Compressed air or water is blown through each port to clear dust, debris, and loose material from the crack interior. For PU foam injection into a dry crack, a small amount of water is also introduced to prime the crack for the hydrophilic reaction.

  Packer installation. Mechanical or chemical injection packers — threaded or rubber-expansion fittings — are inserted into each drilled port and locked in place. The packer accepts the injection pump nozzle and contains a one-way valve to prevent back-flow once pressure is released.

  Surface sealing. The crack surface between ports is sealed with a fast-setting epoxy putty or hydraulic cement to prevent the grout from blowing out at the surface rather than filling the crack depth. This step is skipped only when the crack is very deep and the injection pressure is very low.

  Injection. Starting from the lowest port on vertical cracks (or one end on horizontal cracks), the pump is connected and material is injected at low, controlled pressure — typically 0.3 to 0.5 MPa for PU foam, 0.5 to 1.5 MPa for epoxy. Injection continues at each port until material visibly appears at the adjacent port, confirming the intervening section of crack is full. That port is then capped and the pump moves to the next.

  Curing and packer removal. After the material has gelled (30 minutes to a few hours depending on material and temperature), the packers are unscrewed or cut flush, and the port holes are patched with epoxy mortar.

Tip — Port Spacing Matters

  Port spacing of 15–20 cm is a baseline for cracks in walls of standard thickness (150–230 mm). For very thin elements (less than 100 mm) or very fine cracks (less than 0.1 mm), reduce spacing to 10 cm. For thick retaining walls or mass concrete, increase spacing to 25–30 cm. Ports placed too far apart leave un-injected voids between them; ports placed too close together waste time and material without improving quality.

After Grouting — What to Expect

  Results after a properly executed injection are typically definitive. For PU foam injection on an active leak, water ingress should stop within minutes of the foam gelling — often during the injection itself. For epoxy structural injection, the repair is invisible from the surface once patched, and the member regains its load-transfer capacity.

Cure Period

  PU hydrophilic foam reaches working strength in 30–60 minutes and full cure in 24 hours. Low-viscosity epoxy typically gels in 4–8 hours at room temperature and reaches full strength at 48–72 hours. During this period, do not apply water pressure to the repaired area and avoid vibration or impact on the member.

Flood Testing

  For water-retaining structures (sumps, tanks, basements), a flood test is the standard acceptance procedure. The structure is filled with water to design level and held for 24–48 hours. A drop in water level of less than 1–2 mm per 24 hours, with no visible seepage on external faces, is the acceptance criterion. Any residual seepage points identified during the flood test are re-injected.

What the Repair Looks Like

  Port holes patched with epoxy mortar are visible as small circles along the crack line. The crack itself may be visible as a fine hairline — this is normal and does not indicate failure; the injected material inside the crack is doing its job. If the crack was wider than 1 mm before injection, a cosmetic surface finish coat of flexible polymer-modified mortar or elastomeric coating can be applied to make it less visible, but this is optional.

Limitations and What Grouting Cannot Fix

  Injection grouting is a highly effective technique, but it is not a universal solution. Understanding its limits prevents misapplication and ensures durable outcomes.

Active Structural Movement

  If a crack is still widening — caused by ongoing settlement, overloading, or unresolved structural deficiency — injection grouting will not provide a lasting repair. The injected material, whether foam or epoxy, will be stressed beyond its capacity as the crack continues to open. Any grouting work on a moving crack must be preceded by a structural assessment and the arrest of the movement. Monitoring marks (tiles or tell-tales glued across the crack and photographed over 4–6 weeks) confirm whether movement has stopped.

High-Flow Active Water Without Prior Plugging

  Where water is flowing through a crack under significant head pressure — for example, a hydrostatic crack in a below-grade wall during monsoon — the PU foam may be washed out of the crack before it can expand and gel if the flow rate is too high. In such cases, a fast-setting hydraulic cement plug must be used first to reduce or stop the flow, allowing the foam injection to proceed. Attempting to inject foam directly into a high-velocity flow path is ineffective.

Widespread Porosity, Not Discrete Cracks

  Injection grouting addresses discrete cracks and voids. It cannot consolidate uniformly porous concrete — concrete that lets water seep through its bulk matrix rather than along defined crack planes. Porous concrete requires crystalline waterproofing, pressure grouting with cementitious slurry, or, in severe cases, a full membrane system applied externally or internally. If a wall sweats generally rather than leaking along identifiable crack lines, grouting is the wrong tool.

Cracks Narrower Than 0.05 mm

  Even low-viscosity epoxy has a minimum injectable crack width of approximately 0.05 mm. Hairline cracks finer than this cannot be penetrated by any liquid injection material; they require surface-applied elastomeric coatings that bridge the crack rather than fill it.

In This Article

What Is Injection Grouting?

  PU Foam vs. PU Resin vs. Epoxy

  When to Use Each Material

  The Injection Process — Step by Step

  After Grouting — What to Expect

  Limitations and What Grouting Cannot Fix

Active leak or structural crack in your building? Our engineers will assess and specify the right injection system.

  Get a Free Consultation

Related Articles

Waterproofing

  Why Waterproofing Fails

  The five root causes behind every failed treatment — wrong system, bad prep, skipped details, and more.

Waterproofing

  Basement Leakage Guide

  How water enters basements, the difference between hydrostatic and capillary ingress, and how to stop both.

Structural

  Concrete Cracks — Classification and Repair

  How to tell a structural crack from a cosmetic one, and the correct repair method for each type.

© 2025 Prisci Constructions · Hyderabad ·
  Get a Free Consultation
