Repository: Prisci-Constructions/prisciconstructions.github.io

# prisciconstructions.github.io
Official GitHub organization for Prisci Constructions. Company website, portfolio, and digital projects.

File: knowledge/corrosion.html
Rebar Corrosion — Detection, Assessment, and Repair | Prisci Constructions

PRISCI
CONSTRUCTIONS

About

  Services

  Knowledge

  Projects

  Process

  Get a Quote

Home
  ›
  Knowledge Center
  ›
  Rebar Corrosion

Structural Rehabilitation
  Rebar Corrosion — Detection, Assessment, and Repair

Corroding steel expands to six to eight times its original volume inside the concrete that is meant to protect it. The result is cracking, delamination, and spalling that compromises both cover and structural capacity. Understanding the mechanism — and catching it early — is the difference between a patch repair and a full structural intervention.

Structural Rehabilitation
  ·
  9 min read
  ·
  Prisci Constructions — Engineering Team

The Corrosion Mechanism

Rebar corrosion is not a surface phenomenon — it is an electrochemical process driven by the same principles as a battery. When the protective alkaline environment inside concrete breaks down, a corrosion cell forms between two zones of the same steel bar: an anode where metal is dissolved, and a cathode where oxygen is reduced.

At the anode, iron atoms leave the steel surface and enter solution:

Fe → Fe²⁺ + 2e⁻

Those electrons travel through the steel bar to the cathode, where dissolved oxygen and water consume them:

O₂ + H₂O + 4e⁻ → 4OH⁻

The Fe²⁺ ions and OH⁻ ions combine and oxidise further to form hydrated iron oxides — rust. The critical consequence of this chemistry is volumetric: rust occupies six to eight times the volume of the original steel from which it formed. This expansion generates tensile stress in the surrounding concrete that far exceeds the tensile strength of any normal concrete mix. The result is an inevitable cracking sequence: first hairline cracks parallel to the bar, then delamination of the cover layer, and finally spalling where chunks of concrete separate from the structure entirely.

Freshly mixed concrete has a pH of around 12.5 to 13, high enough that a thin, dense oxide film forms spontaneously on the steel surface. This passive film is nanometres thick but extremely effective — it suppresses the anodic reaction entirely in an intact concrete environment. Corrosion only initiates when that passivity is destroyed, either by a drop in pH (carbonation) or by the presence of chloride ions above a threshold concentration.

Carbonation vs. Chloride-Induced Corrosion

Knowing which mechanism is active determines the entire repair strategy. The two pathways behave very differently in practice.

Carbonation-Induced Corrosion

Atmospheric CO₂ diffuses into concrete through interconnected pores and reacts with calcium hydroxide to form calcium carbonate — a process that progressively lowers the concrete's pH from above 12 to below 9. Once the carbonation front reaches the rebar depth, the passive film dissolves and uniform corrosion begins along the full length of the exposed bar.

Carbonation progresses inward at a rate roughly proportional to the square root of time (Fick's law analogy), so older buildings with lower-grade concrete and inadequate cover are most at risk. In Hyderabad's older residential stock — buildings from the 1970s through the 1990s using M15 or weaker mixes — carbonation depth routinely reaches rebar level within 20 to 30 years. A phenolphthalein indicator test on a freshly broken core is the standard diagnostic: the colourless zone is carbonated; the pink zone is still alkaline and passive.

Chloride-Induced Corrosion

Chloride ions do not lower pH. Instead, they attack the passive film locally by displacing oxygen at specific weak points on the steel surface. The result is pitting corrosion — highly localised, deep pits that can perforate a rebar cross-section while the surrounding concrete still looks intact. This is what makes chloride-induced corrosion particularly dangerous: by the time external symptoms appear, significant section loss may already have occurred.

Sources include de-icing salts in cold climates, marine spray in coastal environments, and — relevant to Hyderabad — chemical contamination near industrial zones and blast ranges. Hyderabad Cantonment buildings in proximity to blast ranges and armament storage areas have shown elevated chloride contamination in concrete cores, consistent with long-term atmospheric deposition of chloride-bearing compounds. The threshold for depassivation is approximately 0.4% chloride by weight of cement, though this drops in carbonated zones where the pH is already reduced.

Corrosion Type	Primary Trigger	Attack Pattern	Key Detection Method	Repair Focus	

Carbonation-induced	pH drop from CO₂ diffusion	Uniform along bar length; affects whole rebar network	Phenolphthalein test on core; carbonation depth measurement	Anti-carbonation coating; repair mortar; migrating inhibitors	

Chloride-induced	Cl⁻ above ~0.4% by cement weight	Localised pitting; uneven; high section-loss risk	Half-cell potential mapping; chloride profile analysis	Break out and replace compromised zones; sacrificial anode or cathodic protection	

Mixed (carbonation + chloride)	Both mechanisms present simultaneously	Accelerated onset; widespread and aggressive	Combined testing protocol; half-cell + phenolphthalein + chloride extraction	Full structural audit before committing to repair scope	

Warning Signs — What to Look For

Visual inspection is the starting point of any corrosion assessment, but it is important to understand what visible symptoms actually mean about the internal state of the structure.

Rust staining. Brown or orange streaks tracking along straight horizontal or diagonal lines on a façade correspond to rebar positions. Staining indicates that corrosion products have migrated through cracks or pores in the cover concrete. The bar is already corroding.

  Longitudinal cracking. Cracks that run parallel to the rebar direction — typically horizontal on beams and columns, vertical on walls — are caused by the expansive pressure of growing rust. These are different in character from shrinkage cracks (which are random) or structural flexure cracks (which are perpendicular to the member axis).

  Delamination. When the cover concrete separates from the substrate but has not yet fallen away, tapping with a hammer produces a hollow, drum-like sound compared to the sharp ring of sound concrete. Delaminated zones may cover large areas that appear visually intact.

  Spalling with exposed rebar. The final stage — chunks of cover concrete have separated to reveal corroded steel directly. At this point the rebar has lost confinement, the section may have lost area, and the structure is actively deteriorating.

Warning

  Visible rust staining on a concrete surface is not an early warning — it means serious internal damage has already occurred. By the time rust reaches the surface, corrosion has been active long enough to generate cracking, and the actual extent of affected rebar is almost always larger than what visual inspection reveals. Do not treat visible rust as a cosmetic problem.

Half-Cell Potential Mapping

Half-cell potential (HCP) mapping is the standard electrochemical method for assessing corrosion activity across a reinforced concrete structure. It is governed by ASTM C876 and produces a corrosion probability map without requiring any concrete removal.

Principle

A copper/copper sulphate (Cu/CuSO₄) reference electrode — the standard half-cell — is placed on the wetted concrete surface. A high-impedance voltmeter connects the reference electrode to the rebar through a wire attached to an exposed bar connection point. The measured voltage is the electrochemical potential of the steel at that location, reported in millivolts relative to the Cu/CuSO₄ electrode (CSE).

Interpreting Readings

ASTM C876 provides probability thresholds based on the measured potential:

More positive than −200 mV (CSE): less than 10% probability of active corrosion.

  Between −200 mV and −350 mV (CSE): corrosion activity uncertain — further investigation required.

  More negative than −350 mV (CSE): greater than 90% probability of active corrosion at that location.

Readings are taken on a grid — typically 200 mm to 300 mm spacing — and interpolated to produce a contour map of electrochemical potential across the whole element or elevation. This map allows the engineer to prioritise repair zones, estimate the extent of breakout required, and track progress after treatment.

Tip

  Always commission a half-cell potential survey before finalising the repair scope or budget. Visual inspection consistently underestimates the affected area. A potential map will reveal actively corroding zones that are symptom-free at the surface, allowing you to break out and treat all compromised concrete in a single mobilisation rather than returning for repeat repairs within two to three years.

Cover Depth Measurement

Inadequate concrete cover is the root cause of premature corrosion in the vast majority of Indian buildings. IS 456:2000 specifies minimum covers of 20 mm (mild exposure) to 75 mm (extreme exposure), yet core sampling and covermeter surveys on distressed structures routinely reveal cover values of 8 to 15 mm — a product of poor formwork control, rebar misplacement, or the omission of spacer blocks during construction.

Covermeter / Profometer Survey

A covermeter (also sold under the brand name Profometer) works on the principle of magnetic induction. An electromagnetic coil in the probe generates an alternating magnetic field; when the field encounters a steel bar, it is disturbed in proportion to the proximity and diameter of the bar. The instrument processes this disturbance to output cover depth and an estimate of bar diameter.

Modern profometers log readings digitally and can produce colour-coded cover maps of an entire wall or soffit in a single survey session. Where cover is consistently below the IS 456 minimum for the exposure class, corrosion risk is elevated regardless of current electrochemical readings — treatment should include either a polymer-modified repair mortar that restores compliant cover depth or a corrosion inhibitor system to compensate.

Covermeter surveys are best performed in conjunction with half-cell mapping. Low cover zones that also show strongly negative potentials identify the highest-priority breakout areas.

The Repair Sequence

Repairing corroded rebar is a sequence of interdependent steps. Skipping or shortcutting any one of them — most commonly rebar preparation — results in rebound corrosion: the treated zone looks sound for two to five years and then resumes active corrosion, often more aggressively because the surrounding untreated concrete has continued to deteriorate in the interim.

Mark the breakout boundary. Using the half-cell potential map and a percussion survey (hammer tapping for hollow sound), mark all delaminated and actively corroding zones. Extend the boundary at least 15 mm past the last visible pitting in any direction. This is the minimum to ensure that the anode zone is fully removed; stopping short leaves an active corrosion cell adjacent to the new repair.

Concrete removal. Break out concrete using disc cutters and chisels rather than percussive breakers where possible, to avoid micro-cracking the substrate. Remove concrete to a depth of at least 15 mm behind the rebar, or until sound concrete is reached — whichever is deeper. The exposed rebar should be accessible on all sides for cleaning.

Rebar cleaning to Sa 2.5. Clean the exposed steel by grit blasting to achieve a surface cleanliness of Sa 2.5 (ISO 8501-1) — a near-white metal finish free of all visible rust, mill scale, and contamination. Where grit blasting is impractical, mechanical wire brushing with angle grinders and needle scalers to St 3 is an acceptable alternative for small areas, but is less effective at removing deeply embedded chlorides from pitted surfaces.

Corrosion protection of steel. Apply a zinc-rich primer or a migrating corrosion inhibitor (MCI) coating to the cleaned rebar immediately — do not allow flash rust to form before treatment. Zinc-rich epoxy primers (two-coat system) provide sacrificial cathodic protection. MCI coatings such as MCI-2019 penetrate the metal surface and form a monomolecular protective layer.

Repair mortar application. Apply a polymer-modified cementitious repair mortar incorporating an integral corrosion inhibitor. The mortar must be applied in layers consistent with the manufacturer's specification (typically 25–50 mm per layer) and cured for the required period before additional layers. The finished surface must restore cover to IS 456 minimum for the exposure class, or greater.

Anti-carbonation coating to the full structure. Once repairs are complete and cured, apply an elastomeric anti-carbonation coating to the entire concrete surface — not only the repaired patches. This is the most commonly omitted step in practice. Without it, the unrepaired surrounding concrete continues to carbonate toward the rebar level, and the repaired zones become anodes within a larger corrosion cell (the incipient anode effect).

Long-Term Protection

Repair mortar and surface coatings address the concrete that has already been replaced. Protecting the steel that remains embedded in the original concrete — which may be at risk even if not yet actively corroding — requires a different approach.

Migrating Corrosion Inhibitors (MCI)

Migrating corrosion inhibitors are organic amine-based compounds applied as surface-applied liquids or incorporated into repair mortars. Products such as MCI-2020 (Cortec Corporation) and Ferrogard 901 (Sika) are absorbed into the concrete surface and migrate through the pore network to the rebar depth, where they adsorb onto the steel surface and suppress both anodic and cathodic reactions.

MCI treatment is particularly appropriate in structures where breaking out all at-risk concrete is not economically or structurally feasible — large facades, post-tensioned slabs, or occupied buildings where access is limited. Migration is a slow process; the inhibitor requires six to twelve months to reach rebar depth and protective concentrations are not immediate. MCI should be considered a long-term protective measure, not an emergency repair.

Sacrificial Anode Systems

In marine or severely chloride-contaminated environments, sacrificial anode systems provide a durable electrochemical solution. Discrete zinc or aluminium-alloy anodes are embedded in the repair mortar adjacent to the rebar and connected to the steel. The anode metal corrodes preferentially, supplying a protective current to the surrounding steel. This approach is widely used in coastal structures and jetties, and is the long-term protection of choice where chloride contamination in the remaining concrete cannot be reduced by other means.

For structures with extensive chloride contamination — including some of the cantonment-area buildings in Hyderabad — an electrochemical chloride extraction (ECE) treatment may be appropriate before or alongside inhibitor application. ECE applies a temporary impressed current to draw chloride ions out of the concrete pore solution and toward an external anode, reducing the residual chloride content below the corrosion threshold. It is a specialist treatment requiring careful design and monitoring but can significantly extend service life in otherwise compromised structures.

In This Article

The Corrosion Mechanism

  Carbonation vs. Chloride-Induced Corrosion

  Warning Signs — What to Look For

  Half-Cell Potential Mapping

  Cover Depth Measurement

  The Repair Sequence

  Long-Term Protection

Seeing rust stains or cracking on your building? We assess and repair corroded structures across Hyderabad.

  Request a Structural Assessment

Related Articles

Structural Rehabilitation

  Carbonation of Concrete

  The chemical process that destroys the protective alkalinity around rebar — and how to measure and stop it.

Structural Rehabilitation

  Concrete Spalling — Causes, Warning Signs, and Repair

  Why chunks of concrete fall off buildings, the early warning signs, and the correct repair sequence.

Service

  Structural Audit

  Our systematic structural assessment service — visual survey, NDT, and a detailed condition report with repair recommendations.

© 2025 Prisci Constructions · Hyderabad ·
  Get a Free Consultation
